Repository: Iuliia1Andreeva/projectInformationSystemOnThermochemicalThermophysicalSubstancesProperties

File: II курс проект/databases/mpea-pre-03.tdb (part 5 of 5)
$
$ ------------------------------------------------------------------------------
$ Al-Co-Cr-Ni
$
$ X.L. Liu, G. Lindwall, T. Gheno, Z.-K. Liu, Calphad, 52, 125-42(2016).
$
$ Checked against author's tdb.
$
 PAR  G(FCC_4SL,AL:CO:CR:NI:VA),,       +U1FALCO+U1FALCR+U1FALNI
             +U1FCOCR+U1FCONI+U1FCRNI+ALCOCRNI;,,                     N 17Hal2 !
$
 FUNCTION ALCOCRNI  298.15  0.0;                                       6000 N ! 
$ ------------------------------------------------------------------------------
$ Al-Fe-Mn-C
$
$ K.-G. Chin, H.-J. Lee, J.-H. Kwak, J.-Y. Kang, B.-J. Lee,
$ J. Alloys Compd., 505, 217-23(2010).
$
 PAR  L(FCC_A1,AL,FE,MN:C;0),,          -679200+400*T;,,              N 10Chi !
 PAR  L(A1_FCC,AL,FE,MN:C;0),,          -679200+400*T;,,              N 10Chi !
$
 PAR  G(KAPPA_E21,AL:FE,MN:C),,         +9600;,,                      N 10Chi !
$ ------------------------------------------------------------------------------
$ Co-Cr-Fe-Mn
$
$ Not modelled.
$
$ Sigma interaction added according to the scheme from 19Cho.
$
 PAR  L(SIGMA_D8B,CO,FE:CR:MN;0),,      -65000;,,                     N 20Hal1 !
 PAR  L(SIGMA_D8B,CO,MN:CR:FE;0),,      -65000;,,                     N 20Hal1 !
$ ------------------------------------------------------------------------------
$ Co-Cr-Fe-Ni
$
$ Not modelled.
$
$ Sigma interaction added according to the scheme from 19Cho.
$
 PAR  L(SIGMA_D8B,CO,FE:CR:NI;0),,      -65000;,,                     N 20Hal1 !
$ ------------------------------------------------------------------------------
$ Co-Cr-Mn-Ni
$
$ Not modelled.
$
$ Sigma interaction added according to the scheme from 19Cho.
$
 PAR  L(SIGMA_D8B,CO,MN:CR:NI;0),,      -65000;,,                     N 20Hal1 !
$ ------------------------------------------------------------------------------
$ Co-Fe-Ni-C
$
$ A. Fernandez Guillermet, Z. Metallkd., 79, 524-36(1988).
$
 PAR  L(FCC_A1,CO,FE,NI:C;0),,          -61862;,,                     N 88Fer2 !
 PAR  L(A1_FCC,CO,FE,NI:C;0),,          -61862;,,                     N 88Fer2 !
$ ------------------------------------------------------------------------------
$
$
 LIST-OF-REFERENCE
 NUMBER  SOURCE
  Null   'Unknown source'
  Lin    'Linear combination of lattice stabilities'
  Same   'Same or similar interaction as in the corresponding stable phase'
  REFLAV 'Laves phase convention: G(LAVES,X:X)=+3*GHSERXX+15000'
  COST   'COST 507 database, 1998'
  SGCOST 'COST 507 database, SGTE unary database V.3.0, 1996; Al, B, Nd, Ti, Zn'
  85Gus  'P. Gustafson, Scand. J. Metall., 14, 259-67(1985); Fe-C'
  85Xin  'Z.S. Xing, D.D. Gohil, A.T. Dinsdale, T. Chart,
          DMA(A) 103, National Physical Laboratory, London, 1985; Fe-Ni'
  86Din  'A.T. Dinsdale, T.G. Chart, NPL, unpublished, 1986; Cr-Ni'
  87And1 'J.-O. Andersson, B. Sundman, Calphad, 11, 83-92(1987); Cr-Fe'
  87And2 'J.-O. Andersson, Calphad, 11, 271-76(1987); Cr-C'
  87Fer1 'A. Fernandez Guillermet, Z. Metallkd., 78, 700-709(1987); Co-C'
  87Fer2 'A. Fernandez Guillermet,
          High Temp. High Press., 19, 477-99(1987); Co-Fe'
  87Fer3 'A. Fernandez Guillermet, Z. Metallkd., 78, 639-47(1987); Co-Ni' 
  87Gab  'A. Gabriel, P. Gustafson, I. Ansara,
          Calphad, 11, 203-18(1987); Ni-C, Fe-Ni-C'
  88And2 'J.-O. Andersson, Calphad, 12, 9-23(1988); Fe-Mo-C'
  88And3 'J.-O. Andersson, Metall. Trans A, 19A, 627-36(1988); Cr-Fe-C'
  88Gus5 'P. Gustafson, Metall. Trans. A, 19A, 2547-54(1988); Cr-Fe-W-C'
  88Gus6 'P. Gustafson, Calphad, 11, 277-92(1987); Cr-Ni-W'
  88Fer1 'A. Fernandez Guillermet, Z. Metallkd., 79, 317-29(1988); Co-Fe-C'
  88Fer2 'A. Fernandez Guillermet, Z. Metallkd., 79, 524-36(1988);
          Co-Ni-C, Co-Fe-Ni-C'
  89Fer1 'A. Fernandez Guillermet, Metall. Trans. A, 20A, 935-56(1989); Co-W-C'
  89Fer2 'A. Fernandez Guillermet, Calphad, 13, 1-22(1989); Co-Fe-Ni'
  89Hua1 'W. Huang, Calphad, 13, 231-42(1989); Co-Mn'
  89Hua2 'W. Huang, Calphad, 13, 243-52(1989); Fe-Mn'
  90Fri1 'K. Frisk, Metall. Trans. A, 21A, 2477-88(1990); Cr-Fe-N' 
  90Hil  'M. Hillert, C. Qiu, Metall. Trans. A, 21A, 1673-80(1990); Cr-Fe-Ni'
  90Hua1 'W. Huang, Scand. J. Metall., 19, 26-32(1990); Mn-C,'
  90Hua2 'W. Huang, Metall. Trans. A, 21A, 2115-23(1990); Fe-Mn-C'
  90Hua4 'W. Huang, Calphad, 14, 11-22(1990); Co-Fe-Mn'
  90Kaj  'M. Kajihara, M. Hillert,
          Metall. Mater. Trans. A, 21A, 2777-87(1990); Cr-C'
  91Din  'A.T. Dinsdale, Calphad, 15, 317-425(1991).'
  91Lee  'B.-J. Lee, unpublished, 1991; Cr-Fe-Ni-C'
  92Fer  'A. Fernandez-Guillermet, G. Grimvall,
          J. Phys. Chem. Solids, 53, 105-25(1992); Cr-C, Ni-C'
  92Lee  'B.-J. Lee, Calphad, 16, 121-49(1992); Cr-C, Ni-C, Cr-Fe-C, Cr-Ni-C'
  93Fri  'K. Frisk, Calphad, 17, 335-49(1993); Cr-Mn-N'
  93Lee1 'B.-J. Lee, Calphad, 17, 251-68(1993); Cr-Fe'
  93Lee2 'B.-J. Lee, Metall. Trans. A, 24A, 1017-25 (1993); Cr-Mn-C, Cr-Fe-Mn-C'
  93Lee3 'B.-J. Lee, Metall. Trans. A, 24, 1919-33(1993); Cr-Mn'
  93Lee4 'B.-J. Lee, Taehan Kumsok Hakhoechi, 31, 480-89(1993); Cr-Fe-Ni'
  93Qiu  'C. Qiu, Metall. Trans. A, 24A, 2393-2409(1993); Cr-Fe-Mn-N'
  93Sei  'M. Seiersten, COST 507, Final report round 2, 1998; Al-Fe'
  95Dup  'N. Dupin, Thesis, LTPCM, France, 1995; Al-Cr-Ni, Al-Ni-Ti'
  95Gro  'J. Groebner, H.L. Lukas, F. Aldinger,
          J. Alloys Compd., 220, 8-14(1995); Al-C'
  96Gro  'J. Groebner, H.L. Lukas, F. Aldinger,
          Calphad, 20, 247-54(1996); Al-Si-C'
  97Ans  'I. Ansara, N. Dupin, H.L. Lukas, B. Sundman,
          J. Alloys Compd., 247, 20-30(1997); Al-Ni'
  97Jan  'A. Jansson, PhD Thesis, Stockholm 1997; Al-Fe-Mn'
  97Kus  'A. Kusoffsky, B. Jansson, Calphad, 21, 321-33(1997); Co-Cr, Co-Cr-C'
  98Dup  'N. Dupin, I. Ansara, Rev. Metall. CIT, 95, 1121-29(1998); Al-Co'
  98Lee  'B.-J. Lee, COST 507, Final report round 2, 1998; Cr-Mn'
  98Sau1 'N. Saunders, COST 507, Final report round 2, 1998; Al-Cr'
  99Dup1 'N. Dupin, I. Ansara, Z. Metallkd., 90, 76-85(1999); Al-Ni'
  99Dup2 'N. Dupin, unpublished revision, 1999; Al-Co'
  99Gho  'G. Ghosh, Metall. Mater. Trans. A, 30A, 1481-94(1999),
          SGTE unary database V.5.0, 2009; Ni'
  99SGUN 'SGTE unary database V.4.1, 1999.'
  00Sub  'N. Subasic, Licentiate Thesis, Stockholm, 2000; Al-Cr'
  00Wes  'S. Westman, unpublished, 2000; Co-Cr, Cr-Fe'
  01Dup  'N. Dupin, I. Ansara, B. Sundman, Calphad, 25, 279-98(2001); Al-Cr-Ni'
  01Sun  'B Sundman, fix to avoid BCC with just Va (in LB1-v2).'
  02Ohn  'I. Ohnuma, H. Enoki, O. Ikeda, R. Kainuma, H. Ohtani, B. Sundman,
          K. Ishida, Acta Mater., 50, 379-93(2002); Co-Fe'
  02Sun  'B. Sundman, default vacancy interaction in BCC, 2002'
  03Dup  'N. Dupin, B. Sundman, March 2003 at JEEP,
          including SRO in Al-Ni and Fe-Ni'
  04Bra  'J. Bratberg, K. Frisk, Metall. Mater. Trans. A,
          35A, 3649-63(2004); Cr-Fe-V-C'
  04Oht  'H. Ohtani, M. Yamano, M. Hasebe, Calphad, 28, 177-90(2004);
          Al-Co-C, Al-Ni-C'
  05Guo  'C. Guo, Z. Du, Intermetallics, 13, 525-34(2005); Mn-Ni'
  06Hal1 'B. Hallstedt, D. Music, Z. Sun,
          Int. J. Mater. Res., 97, 539-42(2006); Al-Cr-C'
  06Hal2 'B. Hallstedt, unpublished, 2006; Ni-C'
  06Hal3 'B. Hallstedt, unpublished, 2006; Cr-Ni-C'
  06Mar  'A. Markstrom, S. Norgren, K. Frisk, B. Jansson, T. Sterneland,
          Int. J. Mater. Res., 97, 1243-50(2006); Co-Cr-C'
  07Du   'Y. Du, J. Wang, J. Zhao, J.C. Schuster, F. Weitzer, R. Schmid-Fetzer,
          M. Ohno, H. Xu, Z.-K. Liu, S. Shang, W. Zhang,
          Int. J. Mater. Res., 98, 855-71(2007); Al-Mn'
  07Fra  'P. Franke, Int. J. Mater. Res., 98, 954-60(2007); Mn-Ni'
  07Zha  'L. Zhang, Y. Du, Calphad, 31, 529-40(2007); Al-Fe-Ni'
  08Con  'D. Connetable, J. Lacaze, P. Maugis, B. Sundman,
          Calphad, 32, 361-70(2008); Al-Fe, Al-Fe-C'
  08Hal  'B. Hallstedt, fcc ordering parameters, 2008; Fe-Mn'
  09Sun  'B. Sundman, I. Ohnuma, N. Dupin, U.R. Kattner, S.G. Fries,
          Acta Mater., 57, 2896-2908(2009); Al-Fe'
  09Zha1 'L. Zhang, Y. Du, H. Xu, S. Liu, Y. Liu, F. Zheng, N. Dupin, H. Zhou,
          C. Tang, Int. J. Mater. Res., 100, 160-75(2009); Fe-Mn-Ni'
  09Zha2 'L. Zhang, J. Wang, Y. Du, R. Hu, P. Nash, X.-G. Lu, C. Jiang,
          Acta Mater., 57, 5324-41(2009); Al-Fe-Ni'
  10Chi  'K.-G. Chin, H.-J. Lee, J.-H. Kwak, J.-Y. Kang, B.-J. Lee,
          J. Alloys Compd., 505, 217-23(2010); Al-Mn-C, Al-Fe-Mn-C'
  10Dju  'D. Djurovic, B. Hallstedt, J. von Appen, R. Dronskowski,
          Calphad, 34, 279-85(2010); Mn-C'
  10Hal  'B. Hallstedt, D. Djurovic, J. von Appen, R. Dronskowski, A. Dick,
          F. Koermann, T. Hickel, J. Neugebauer,
          Calphad, 34, 129-33(2010); Fe-C'
  11Dju  'D. Djurovic, B. Hallstedt, J. von Appen, R. Dronskowski,
          Calphad, 35, 479-91(2011); Fe-Mn, Fe-Mn-C'
  12Dju  'D. Djurovic, fcc and bcc ordering, modified Al11Mn4-ht, 2012; Al-Mn'
  12Hal  'B. Hallstedt, adjusted magnetic parameters, 2012; Fe-Mn, Fe-Mn-C'
  12Khv1 'A.V. Khvan, B. Hallstedt, K. Chang, Calphad, 39, 54-61(2012); Cr-C'
  13Lin  'B.B. Lindahl, M. Selleby, Calphad, 43, 86-93(2013); Al-Fe-Mn'
  14Kap  'B. Kaplan, A. Markstrom, A. Blomqvist, S. Norgren, M. Selleby,
          Calphad, 46, 226-36(2014); Co-Cr-C'
  14Khv  'A.V. Khvan, B. Hallstedt, C. Broeckmann,
          Calphad, 46, 24-33(2014); Cr-Fe-C'
  14Wan  'Y. Wang, C. Chen, Z. Zhang, J. Long, T. Xu, X. Liu, L. Zhang, Y. Peng,
          P. Zhou, Y. Du, Int. J. Refract. Met. Hard Mater., 46, 43-51(2014);
          Al-Ni-C'
  15Liu  'X.L. Liu, T. Gheno, B.B. Lindahl, G. Lindwall, B. Gleeson, Z.-K. Liu,
          PLoS ONE, 10, e0121386(2015); Al-Co, Al-Co-Cr'
  16Hal1 'B. Hallstedt, ternary fcc ordering parameter, 2016; Fe-Mn-Ni'
  16Hal2 'B. Hallstedt, parameter to destabilise Va in B2_BCC, 2016'
  16Hal3 'B. Hallstedt, added reciprocal to fcc-ordering, 2016; Cr-Ni'
  16Hal4 'B. Hallstedt, Cr-Ni sigma phase parameter adjusted, 2016; Cr-Fe-Ni'
  16Hal5 'B. Hallstedt, changed U1FFENI, 2016'
  16Hal6 'B. Hallstedt, refitted sigma parameters, 2016; Cr-Mn, Cr-Fe-Mn'
  16Hal7 'B. Hallstedt, unpublished, 2016; Cr-Mn-Ni'
  16Hal8 'B. Hallstedt, Co-Cr-Ni sigma and hcp interactions, 2016; Co-Cr-Ni'
  16Liu  'X.L. Liu, G. Lindwall, T. Gheno, Z.-K. Liu, 
          Calphad, 52, 125-142(2016); Al-Co, Al-Co-Cr, Al-Co-Ni, Co-Cr-Ni
          Al-Co-Cr-Ni'
  16Tan  'F. Tang, B. Hallstedt, Calphad, 55, 260-69(2016); Cr-Ni'
  16Wan  'Y. Wang, G. Cacciamani, J. Alloys Compd., 688, 422-35(2016); Al-Ni'
  17Hal1 'B. Hallstedt, estimated kappa parameter, 2017; Al-Co-C, Al-Ni-C'
  17Hal2 'B. Hallstedt, default ternary fcc ordering parameters, 2017'
  17Hal3 'B. Hallstedt, destabilising cementite in Co-Cr-C, 2017'
  19Cho  'W.-M. Choi, Y.H. Jo, D.G. Kim, S.S. Sohn, S. Lee, B.-J. Lee,
          Calphad, 66, 101624(2019); Co-Cr-Fe'
  20Hal1 'B. Hallstedt, modified sigma parameters, 2020; Co-Cr-Fe, Co-Cr-Mn'
!
