Repository: Iuliia1Andreeva/projectInformationSystemOnThermochemicalThermophysicalSubstancesProperties

File: II курс проект/databases/mpea-pre-03.tdb (part 2 of 5)
$
$ are probably incorrect.
$
$ The metastable fcc description is much improved compared to previous datasets.
$
$ This datasets contains 4SL fcc (FCC_4SL + A1_FCC) and bcc (BCC_4SL + A2_4SL)
$ and 2SL bcc with vacancies (B2_BCC + A2_BCC). Option F and B are used.
$
$ The B2_BCC interaction is written partially with wildcards in the tdb from
$ 13Lin. This makes a difference in the Al-Fe-Mn ternary.
$
 PAR  L(LIQUID,AL,FE;0),,               -88090+19.8*T;,,              N 09Sun !
 PAR  L(LIQUID,AL,FE;1),,               -3800+3*T;,,                  N 09Sun !
 PAR  L(LIQUID,AL,FE;2),,               -2000;,,                      N 09Sun !
$
 PAR  L(FCC_A1,AL,FE:VA;0),,            -104700+30.65*T;,,            N 08Con !
 PAR  L(FCC_A1,AL,FE:VA;1),,            +30000-7*T;,,                 N 09Sun !
 PAR  L(FCC_A1,AL,FE:VA;2),,            +32200-17*T;,,                N 09Sun !
$
 PAR  L(A1_FCC,AL,FE:VA;0),,            -104700+30.65*T;,,            N 08Con !
 PAR  L(A1_FCC,AL,FE:VA;1),,            +30000-7*T;,,                 N 09Sun !
 PAR  L(A1_FCC,AL,FE:VA;2),,            +32200-17*T;,,                N 09Sun !
$
 PAR  G(FCC_4SL,FE:FE:FE:AL:VA),,       +GFALFE3;,,                   N 08Con !
 PAR  G(FCC_4SL,FE:FE:AL:AL:VA),,       +GFAL2FE2;,,                  N 08Con !
 PAR  G(FCC_4SL,FE:AL:AL:AL:VA),,       +GFAL3FE;,,                   N 08Con !
 PAR  L(FCC_4SL,AL,FE:*:*:*:VA;0),,     +L0FALFE;,,                   N 08Con !
 PAR  L(FCC_4SL,AL,FE:AL,FE:*:*:VA;0),, +SFALFE;,,                    N 08Con !
$
 PAR  L(BCC_A2,AL,FE:VA;0),,            -122960+32*T;,,               N 93Sei !
 PAR  L(BCC_A2,AL,FE:VA;1),,            +2945.2;,,                    N 93Sei !
 PAR  TC(BCC_A2,AL,FE:VA;0),,            -438;,,                      N 09Sun !
 PAR  TC(BCC_A2,AL,FE:VA;1),,           -1720;,,                      N 09Sun !
$
 PAR  L(A2_BCC,AL,FE:VA;0),,            -122960+32*T;,,               N 93Sei !
 PAR  L(A2_BCC,AL,FE:VA;1),,            +2945.2;,,                    N 93Sei !
 PAR  TC(A2_BCC,AL,FE:VA;0),,            -438;,,                      N 09Sun !
 PAR  TC(A2_BCC,AL,FE:VA;1),,           -1720;,,                      N 09Sun !
$
 PAR  G(B2_BCC,AL:FE:VA),,              +GB2ALFE;,,                   N 09Sun !
 PAR  G(B2_BCC,FE:AL:VA),,              +GB2ALFE;,,                   N 09Sun !
 PAR  L(B2_BCC,AL,FE:AL:VA;0),,         +5600;,,                      N 09Sun !
 PAR  L(B2_BCC,AL:AL,FE:VA;0),,         +5600;,,                      N 09Sun !
 PAR  L(B2_BCC,FE:AL,FE:VA;0),,         -1400+2.4*T;,,                N 09Sun !
 PAR  L(B2_BCC,AL,FE:FE:VA;0),,         -1400+2.4*T;,,                N 09Sun !
 PAR  L(B2_BCC,AL,FE:*:VA;0),,          +2*UB2ALFE;,,                 N 09Sun !
 PAR  L(B2_BCC,*:AL,FE:VA;0),,          +2*UB2ALFE;,,                 N 09Sun !
 PAR  L(B2_BCC,AL,FE:*:VA;1),,          -524;,,                       N 09Sun !
 PAR  L(B2_BCC,*:AL,FE:VA;1),,          -524;,,                       N 09Sun !
 PAR  L(B2_BCC,AL,FE:*:VA;2),,          -1560;,,                      N 09Sun !
 PAR  L(B2_BCC,*:AL,FE:VA;2),,          -1560;,,                      N 09Sun !
 PAR  L(B2_BCC,AL,FE:AL,FE:VA;0),,      -8400-4.8*T;,,                N 09Sun !
 PAR  TC(B2_BCC,FE:AL:VA),,             +2*UTCBALFE;,,                N 09Sun !
 PAR  TC(B2_BCC,AL:FE:VA),,             +2*UTCBALFE;,,                N 09Sun !
 PAR  TC(B2_BCC,AL,FE:*:VA;0),,         -2*UTCBALFE;,,                N 09Sun !
 PAR  TC(B2_BCC,*:AL,FE:VA;0),,         -2*UTCBALFE;,,                N 09Sun !
 PAR  BM(B2_BCC,FE:AL:VA),,             +2*UBMBALFE;,,                N 09Sun !
 PAR  BM(B2_BCC,AL:FE:VA),,             +2*UBMBALFE;,,                N 09Sun !
 PAR  BM(B2_BCC,AL,FE:*:VA;0),,         +2*BM0BALFE;,,                N 09Sun !
 PAR  BM(B2_BCC,*:AL,FE:VA;0),,         +2*BM0BALFE;,,                N 09Sun !
 PAR  BM(B2_BCC,AL,FE:*:VA;1),,         +2*BM1BALFE;,,                N 09Sun !
 PAR  BM(B2_BCC,*:AL,FE:VA;1),,         +2*BM1BALFE;,,                N 09Sun !
 PAR  BM(B2_BCC,AL,FE:*:VA;2),,         +2*BM2BALFE;,,                N 09Sun !
 PAR  BM(B2_BCC,*:AL,FE:VA;2),,         +2*BM2BALFE;,,                N 09Sun !
$
 PAR  G(AL13FE4,AL:FE:AL),,             +0.765*GHSERAL+0.235*GHSERFE
             -30680+7.4*T;,,                                          N 09Sun !
 PAR  G(AL13FE4,AL:FE:VA),,             +0.6275*GHSERAL+0.235*GHSERFE
             -28100+7.4*T;,,                                          N 09Sun !
$
 PAR  G(AL5FE2,AL:FE),,                 +5*GHSERAL+2*GHSERFE
             -235600+54*T;,,                                          N 09Sun !
$
 PAR  G(AL2FE,AL:FE),,                  +2*GHSERAL+GHSERFE
             -104000+23*T;,,                                          N 09Sun !
$
 PAR  G(AL8FE5_D82,FE:AL),,             +8*GHSERFE+5*GBCCAL
             +200000+36*T;,,                                          N 09Sun !
 PAR  G(AL8FE5_D82,AL:FE),,             +8*GBCCAL+5*GHSERFE
             -394000+36*T;,,                                          N 09Sun !
 PAR  L(AL8FE5_D82,AL,FE:FE;0),,        -174000;,,                    N 09Sun !
 PAR  L(AL8FE5_D82,AL:AL,FE;0),,        -100000;,,                    N 09Sun !
$
$ metastable
$
$PAR  L(HCP_A3,AL,FE:VA;0),,            -106903+20*T;,,               N 97Jan !
 PAR  L(HCP_A3,AL,FE:VA;0),,            -100000+20*T;,,               N 13Lin !
 PAR  L(CBCC_A12,AL,FE:VA;0),,          +ZERO;,,                      N 97Jan !
 PAR  L(CUB_A13,AL,FE:VA;0),,           -117900+23.2*T;,,             N 13Lin !
 PAR  L(CUB_A13,AL,FE:VA;1),,           +64700-44*T;,,                N 13Lin !
$
 PAR  G(AL9CO2,AL:FE),,                 +9*GHSERAL+2*GHSERFE
             -226044.94+28.2601*T;,,                                  N 09Zha2 !
 PAR  G(AL5CO2_D811,AL:FE),,            +5*GHSERAL+2*GHSERFE
             -227973.9+50.2831*T;,,                                   N 09Zha2 !
$
$ The source of the Al6Mn and Al4Mn parameters in the tdb from 13Lin are given
$ as the COST version of Ake's Al-Fe-Mn, but these are not the parameters that
$ are in the COST database.
$PAR  G(AL6MN_D2H,AL:FE),,              +6*GHSERAL+GHSERFE
$            -130984+38.5*T;,,                                        N 98Jan2 !
 PAR  G(AL6MN_D2H,AL:FE),,              +6*GHSERAL+GHSERFE
             -105013+32.659298*T;,,                                   N 13Lin !
$PAR  G(AL4MN_MU,AL:FE),,               +4*GHSERAL+GHSERFE
$            -131445+50.0*T;,,                                        N 98Jan2 !
 PAR  G(AL4MN_MU,AL:FE),,               +4*GHSERAL+GHSERFE
             -105661+34.761*T;,,                                      N 13Lin !
 PAR  G(AL3NI_D011,AL:FE),,             +0.75*GHSERAL+0.25*GHSERFE
             -17925.66;,,                                             N 09Zha2 !
 PAR  G(AL3NI2_D513,AL:FE:VA),,         +3*GHSERAL+2*GHSERFE
             -64790.16;,,                                             N 09Zha2 !
$
 PAR  G(KAPPA_E21,AL:FE:VA),,           +GHSERAL+3*GFCCFE
             -94000+17.6*T;,,                                         N 10Chi !
$
 FUNCTION U1FALFE   298.15  -4000+T;                                   6000 N !
$ Function below from Connetable 2008
$FUNCTION GFALFE3   298.15  +3*U1FALFE-4000;                           6000 N !
$ Function below from Sundman 2009
 FUNCTION GFALFE3   298.15  +3*U1FALFE-3500;                           6000 N !
 FUNCTION GFAL2FE2  298.15  +4*U1FALFE;                                6000 N !
 FUNCTION GFAL3FE   298.15  +3*U1FALFE+9000;                           6000 N !
 FUNCTION SFALFE    298.15  +U1FALFE;                                  6000 N !
 FUNCTION L0FALFE   298.15  +ZERO;                                     6000 N !
$
$ Note that UB2ALFE corresponds to 1.5 bonds
 FUNCTION UB1ALFE   298.15  -4023-1.14*T;                              6000 N !
 FUNCTION UB2ALFE   298.15  -1973-2*T;                                 6000 N !
 FUNCTION GBAL3FE   298.15  +2*UB1ALFE+UB2ALFE+3900;                   6000 N !
 FUNCTION GB2ALFE   298.15  +4*UB1ALFE;                                6000 N !
 FUNCTION GB32ALFE  298.15  +2*UB1ALFE+2*UB2ALFE;                      6000 N !
 FUNCTION GBALFE3   298.15  +2*UB1ALFE+UB2ALFE-70+0.5*T;               6000 N !
 FUNCTION L0BALFE   298.15  0.0;                                       6000 N !
 FUNCTION L1BALFE   298.15  -634+0.68*T;                               6000 N !
 FUNCTION L2BALFE   298.15  -190;                                      6000 N !
 FUNCTION UTCBALFE  298.15  -125;                                      6000 N !
 FUNCTION TC0BALFE  298.15  -UTCBALFE;                                 6000 N !
 FUNCTION UBMBALFE  298.15  -1.36;                                     6000 N !
 FUNCTION BM0BALFE  298.15  -0.3;                                      6000 N !
 FUNCTION BM1BALFE  298.15  -0.8;                                      6000 N !
 FUNCTION BM2BALFE  298.15  +0.2;                                      6000 N !
$ ------------------------------------------------------------------------------
$ Al-Mn
$
$ D. Djurovic, unpublished work, 2012.
$  
$ Based on the description from 07Du with fcc and bcc ordering added.
$ Disordered fcc and Al11Mn4-ht have been modified. 
$
$ The new fcc interactions for the disordered state were not included in
$ Al-Fe-Mn from 13Lin, and therefore also not here.
$
$ There is an inverse miscibility gap with a minimum at 4277 K and x(Mn)=0.29.
$
$ A number of metastable phases have been observed in this system:
$ pi-Al4Mn (oC152), Al10Mn3 (also phi-AlMn; hP26), L10. And some quasicryst.
$ phases: T-AlMn (decagonal at Al4Mn), i-AlMn (icosahedral at Al4Mn).
$ Phase with unknown status: Al78Mn22 (oC1233).
$
 PAR  L(LIQUID,AL,MN;0),,               -70584.9+28.22693*T;,,        N 07Du !
 PAR  L(LIQUID,AL,MN;1),,               -13293.5+9.82551*T;,,         N 07Du !
$
 PAR  L(FCC_A1,AL,MN:VA;0),,            -69938+27.17958*T;,,          N 07Du !
 PAR  L(FCC_A1,AL,MN:VA;1),,            +8248.9;,,                    N 07Du !
$PAR  L(FCC_A1,AL,MN:VA;0),,            +LDF0ALMN;,,                  N 12Dju !
$PAR  L(FCC_A1,AL,MN:VA;1),,            +LDF1ALMN;,,                  N 12Dju !
$PAR  L(FCC_A1,AL,MN:VA;2),,            +LDF2ALMN;,,                  N 12Dju !
$
 PAR  L(A1_FCC,AL,MN:VA;0),,            -69938+27.17958*T;,,          N 07Du !
 PAR  L(A1_FCC,AL,MN:VA;1),,            +8248.9;,,                    N 07Du !
$PAR  L(A1_FCC,AL,MN:VA;0),,            +LDF0ALMN;,,                  N 12Dju !
$PAR  L(A1_FCC,AL,MN:VA;1),,            +LDF1ALMN;,,                  N 12Dju !
$PAR  L(A1_FCC,AL,MN:VA;2),,            +LDF2ALMN;,,                  N 12Dju !
$
 PAR  G(FCC_4SL,AL:AL:AL:MN:VA),,       +GFAL3MN;,,                   N 12Dju !
 PAR  G(FCC_4SL,AL:AL:MN:MN:VA),,       +GFAL2MN2;,,                  N 12Dju !
 PAR  G(FCC_4SL,AL:MN:MN:MN:VA),,       +GFALMN3;,,                   N 12Dju !
 PAR  L(FCC_4SL,AL,MN:*:*:*:VA;0),,     +L0FALMN;,,                   N 12Dju !
 PAR  L(FCC_4SL,AL,MN:*:*:*:VA;1),,     +L1FALMN;,,                   N 12Dju !
 PAR  L(FCC_4SL,AL,MN:*:*:*:VA;2),,     +L2FALMN;,,                   N 12Dju !
 PAR  L(FCC_4SL,AL,MN:AL,MN:*:*:VA;0),, +SFALMN;,,                    N 12Dju !
$
 PAR  L(BCC_A2,AL,MN:VA;0),,            -111336.2+44.48059*T;,,       N 07Du !
 PAR  L(BCC_A2,AL,MN:VA;1),,            -68691.8+44.52653*T;,,        N 07Du !
$
 PAR  L(A2_BCC,AL,MN:VA;0),,            -111336.2+44.48059*T;,,       N 07Du !
 PAR  L(A2_BCC,AL,MN:VA;1),,            -68691.8+44.52653*T;,,        N 07Du !
$
 PAR  G(B2_BCC,AL:MN:VA),,              +GB2ALMN;,,                   N 12Dju !
 PAR  G(B2_BCC,MN:AL:VA),,              +GB2ALMN;,,                   N 12Dju !
 PAR  L(B2_BCC,AL,MN:AL:VA;0),,         +LALMN0AL;,,                  N 12Dju !
 PAR  L(B2_BCC,AL,MN:AL:VA;1),,         +L1BALMN;,,                   N 12Dju !
 PAR  L(B2_BCC,AL,MN:MN:VA;0),,         +LALMN0MN;,,                  N 12Dju !
 PAR  L(B2_BCC,AL,MN:MN:VA;1),,         +L1BALMN;,,                   N 12Dju !
 PAR  L(B2_BCC,AL:AL,MN:VA;0),,         +LALMN0AL;,,                  N 12Dju !
 PAR  L(B2_BCC,AL:AL,MN:VA;1),,         +L1BALMN;,,                   N 12Dju !
 PAR  L(B2_BCC,MN:AL,MN:VA;0),,         +LALMN0MN;,,                  N 12Dju !
 PAR  L(B2_BCC,MN:AL,MN:VA;1),,         +L1BALMN;,,                   N 12Dju !
$
 PAR  L(HCP_A3,AL,MN:VA;0),,            -95264.1+33.09659*T;,,        N 07Du !
 PAR  L(HCP_A3,AL,MN:VA;1),,            -56880.6+43.14119*T;,,        N 07Du !
 PAR  L(HCP_A3,AL,MN:VA;2),,            +14430.2;,,                   N 07Du !
$
 PAR  L(CBCC_A12,AL,MN:VA;0),,          -63000+21*T;,,                N 07Du !
$
 PAR  L(CUB_A13,AL,MN:VA;0),,           -118512.3+52.73979*T;,,       N 07Du !
 PAR  L(CUB_A13,AL,MN:VA;1),,           -3174.9;,,                    N 07Du !
$
 PAR  G(AL12MN,AL:MN),,                 +12*GHSERAL+GHSERMN
             -110389.5+36.7965*T;,,                                   N 07Du !
 PAR  G(AL6MN_D2H,AL:MN),,              +6*GHSERAL+GHSERMN
             -109090.8+35.21609*T;,,                                  N 07Du !
 PAR  G(AL4MN_LAMBDA,AL:MN),,           +0.81162*GHSERAL
             +0.18838*GHSERMN-20546.3+6.84875*T;,,                    N 07Du !
 PAR  G(AL4MN_MU,AL:MN),,               +4*GHSERAL+GHSERMN
             -109088.5+36.6647*T;,,                                   N 07Du !
 PAR  G(AL11MN4_LT,AL:MN),,             +11*GHSERAL+4*GHSERMN
             -350550+97.89915*T;,,                                    N 07Du !
$
 PAR  G(AL11MN4_HT,AL:AL:MN),,          +11*GHSERAL+2*GHSERMN
             -188274+42.7085*T;,,                                     N 12Dju !
 PAR  G(AL11MN4_HT,AL:MN:MN),,          +9*GHSERAL+4*GHSERMN
             -267814+42.9040*T;,,                                     N 12Dju !
 PAR  L(AL11MN4_HT,AL:AL,MN:MN;0),,     +20080;,,                     N 12Dju !
$
 PAR  G(AL8MN5_D810,AL:MN:AL),,         +21*GHSERAL+5*GHSERMN
             -199851.6-60.66346*T;,,                                  N 07Du !
 PAR  G(AL8MN5_D810,AL:MN:MN),,         +12*GHSERAL+14*GHSERMN
             -791382.8+289.47854*T;,,                                 N 07Du !
 PAR  L(AL8MN5_D810,AL:MN:AL,MN;0),,    -522189.2+244.34748*T;,,      N 07Du !
 PAR  L(AL8MN5_D810,AL:MN:AL,MN;1),,    +38014.6;,,                   N 07Du !
$
$ Metastable
$
 PAR  G(AL13FE4,AL:MN:AL),,             +0.765*GHSERAL+0.235*GHSERMN
             -20714.4+7.44*T;,,                                       N 13Lin !
 PAR  G(AL13FE4,AL:MN:VA),,             +0.6275*GHSERAL+0.235*GHSERMN
             -17781.3+7.2566*T;,,                                     N 13Lin !
$
 PAR  G(KAPPA_E21,AL:MN:VA),,           +GHSERAL+3*GFCCMN;,,          N 10Chi !
$FCC 
 FUNCTION U1FALMN   298.15  -6980+3.51*T;                              6000 N !
 FUNCTION L0FALMN   298.15  0;                                         6000 N !
 FUNCTION L1FALMN   298.15  0;                                         6000 N !
 FUNCTION L2FALMN   298.15  0;                                         6000 N !
 FUNCTION GFAL3MN   298.15  +3*U1FALMN+1666-4.01*T;                    6000 N !
 FUNCTION GFAL2MN2  298.15  +4*U1FALMN;                                6000 N !
 FUNCTION GFALMN3   298.15  +3*U1FALMN+9792-8.79*T;                    6000 N !
 FUNCTION SFALMN    298.15  +U1FALMN;                                  6000 N !
$FUNCTION LDF0ALMN  298.15  +GFAL3MN+1.5*GFAL2MN2+GFALMN3+1.5*SFALMN
$      +4*L0FALMN;                                                     6000 N !
$FUNCTION LDF1ALMN  298.15  -2*GFAL3MN+2*GFALMN3+4*L1FALMN;            6000 N !
$FUNCTION LDF2ALMN  298.15  +GFAL3MN-1.5*GFAL2MN2+GFALMN3-1.5*SFALMN
$      +4*L2FALMN;                                                     6000 N !
$BCC_B2
$ L1BALMN was set to zero in 13Lin
 FUNCTION GB2ALMN   298.15  -3045-1.72*T;                              6000 N !
$FUNCTION L1BALMN   298.15  -3000+2*T;                                 6000 N !
 FUNCTION L1BALMN   298.15  +ZERO;                                     6000 N !
 FUNCTION LALMN0AL  298.15  -GB2ALMN;                                  6000 N !
 FUNCTION LALMN0MN  298.15  -GB2ALMN;                                  6000 N !
$ ------------------------------------------------------------------------------
$ Al-Ni
$
$ From Dupin et al. 2001 (included in LB Vol. 1).
$
$ N. Dupin, I. Ansara, B. Sundman, Calphad, 25, 279-98(2001).
$
$ This dataset contains a 4-sublattice model for the fcc phase using option F.
$
$ Checked against LB. Checked at 6000 K.
$
$ There is an inverse miscibility gap with a minimum at 5053 K.
$
$ With G(BCC_A2,VA:VA)=30*T the same amount must be subtracted from GB2ALVA
$ and GB2NIVA. Then the phase diagram is identical. Equilibria at high
$ temperature (e.g. 6000 K) that used to fail can now be calculated.
$
$ Al4Ni3 added from 16Wan.
$
 PAR  L(LIQUID,AL,NI;0),,               -207109.28+41.31501*T;,,      N 97Ans !
 PAR  L(LIQUID,AL,NI;1),,               -10185.79+5.8714*T;,,         N 97Ans !
 PAR  L(LIQUID,AL,NI;2),,               +81204.81-31.95713*T;,,       N 97Ans !
 PAR  L(LIQUID,AL,NI;3),,               +4365.35-2.51632*T;,,         N 97Ans !
 PAR  L(LIQUID,AL,NI;4),,               -22101.64+13.16341*T;,,       N 97Ans !
$
 PAR  L(FCC_A1,AL,NI:VA;0),,            -162407.75+16.212965*T;,,     N 97Ans !
 PAR  L(FCC_A1,AL,NI:VA;1),,            +73417.798-34.914168*T;,,     N 97Ans !
 PAR  L(FCC_A1,AL,NI:VA;2),,            +33471.014-9.8373558*T;,,     N 97Ans !
 PAR  L(FCC_A1,AL,NI:VA;3),,            -30758.01+10.25267*T;,,       N 97Ans !
 PAR  TC(FCC_A1,AL,NI:VA;0),,           -1112;,,                      N 01Dup !
 PAR  TC(FCC_A1,AL,NI:VA;1),,           +1745;,,                      N 01Dup !
$
 PAR  L(A1_FCC,AL,NI:VA;0),,            -162407.75+16.212965*T;,,     N 97Ans !
 PAR  L(A1_FCC,AL,NI:VA;1),,            +73417.798-34.914168*T;,,     N 97Ans !
 PAR  L(A1_FCC,AL,NI:VA;2),,            +33471.014-9.8373558*T;,,     N 97Ans !
 PAR  L(A1_FCC,AL,NI:VA;3),,            -30758.01+10.25267*T;,,       N 97Ans !
 PAR  TC(A1_FCC,AL,NI:VA;0),,           -1112;,,                      N 01Dup !
 PAR  TC(A1_FCC,AL,NI:VA;1),,           +1745;,,                      N 01Dup !
$
 PAR  G(FCC_4SL,AL:AL:AL:NI:VA),,       +GFAL3NI;,,                   N 01Dup !
 PAR  G(FCC_4SL,AL:AL:NI:NI:VA),,       +GFAL2NI2;,,                  N 01Dup !
 PAR  G(FCC_4SL,AL:NI:NI:NI:VA),,       +GFALNI3;,,                   N 01Dup !
 PAR  L(FCC_4SL,AL,NI:*:*:*:VA;1),,     +L1FALNI;,,                   N 01Dup !
$
 PAR  L(BCC_A2,AL,NI:VA;0),,            +GB2ALNI+LB2ALNI;,,           N 99Dup1 !
 PAR  L(A2_BCC,AL,NI:VA;0),,            +GB2ALNI+LB2ALNI;,,           N 99Dup1 !
$
 PAR  G(B2_BCC,NI:AL:VA),,              +0.5*GB2ALNI-0.5*LB2ALNI;,,   N 99Dup1 !
 PAR  G(B2_BCC,AL:NI:VA),,              +0.5*GB2ALNI-0.5*LB2ALNI;,,   N 99Dup1 !
$
 PAR  G(AL3NI_D011,AL:NI;0),,           +0.75*GHSERAL+0.25*GHSERNI
             -48483.73+12.29913*T;,,                                  N 97Ans !
$
 PAR  G(AL3NI2_D513,AL:AL:NI),,         +5*GBCCAL+GBCCNI
             -39465.978+7.89525*T;,,                                  N 97Ans !
 PAR  G(AL3NI2_D513,AL:NI:NI),,         +3*GBCCAL+3*GBCCNI
             -427191.9+79.21725*T;,,                                  N 97Ans !
 PAR  G(AL3NI2_D513,AL:NI:VA),,         +3*GBCCAL+2*GBCCNI
             -357725.92+68.322*T;,,                                   N 97Ans !
 PAR  L(AL3NI2_D513,AL:AL,NI:*;0),,     -193484.18+131.79*T;,,        N 97Ans !
 PAR  L(AL3NI2_D513,AL:*:NI,VA;0),,     -22001.7+7.0332*T;,,          N 97Ans !
$
 PAR  G(AL4NI3,AL:NI;0),,               +4*GHSERAL+3*GHSERNI
             -455326+74*T;,,                                          N 16Wan !
 PAR  G(AL3NI5,AL:NI;0),,               +0.375*GHSERAL+0.625*GHSERNI
             -55507.7594+7.2648103*T;,,                               N 97Ans !
$
$ metastable
$
 PAR  L(HCP_A3,AL,NI:VA;0),,            -162407.75+16.212965*T;,,     N 95Dup !
 PAR  L(HCP_A3,AL,NI:VA;1),,            +73417.798-34.914168*T;,,     N 95Dup !
 PAR  L(HCP_A3,AL,NI:VA;2),,            +33471.014-9.8373558*T;,,     N 95Dup !
 PAR  L(HCP_A3,AL,NI:VA;3),,            -30758.01+10.25267*T;,,       N 95Dup !
 PAR  TC(HCP_A3,AL,NI:VA;0),,           -1112;,,                      N 95Dup !
 PAR  TC(HCP_A3,AL,NI:VA;1),,           +1745;,,                      N 95Dup !
$
 PAR  G(AL13FE4,AL:NI:AL),,             +0.765*GHSERAL+0.235*GHSERNI
             -33048.45+0.9914*T;,,                                    N 09Zha2 !
 PAR  G(AL13FE4,AL:NI:VA),,             +0.6275*GHSERAL+0.235*GHSERNI
             -28901.41;,,                                             N 09Zha2 !
$
 PAR  G(AL5FE2,AL:NI),,                 +5*GHSERAL+2*GHSERNI
             -36501.136+2.7496*T;,,                                   N 09Zha2 !
 PAR  G(AL2FE,AL:NI),,                  +2*GHSERAL+GHSERNI
             -97558.26;,,                                             N 09Zha2 !
 PAR  G(AL9CO2,AL:NI),,                 +9*GHSERAL+2*GHSERNI
             -298176.56+8.9386*T;,,                                   N 09Zha2 !
 PAR  G(AL5CO2_D811,AL:NI),,            +5*GHSERAL+2*GHSERNI
             -291746.21+30.6502*T;,,                                  N 09Zha2 !
$
 PAR  G(KAPPA_E21,AL:NI:VA),,           +GHSERAL+3*GHSERNI
             -160000+36*T;,,                                          N 17Hal1 !
$
 FUNCTION U1FALNI   298.15  -14808.6+2.93047*T;                        6000 N !
 FUNCTION GFALNI3   298.15  +3*U1FALNI;                                6000 N !
 FUNCTION GFAL3NI   298.15  +3*U1FALNI;                                6000 N !
 FUNCTION GFAL2NI2  298.15  +4*U1FALNI;                                6000 N !
 FUNCTION L1FALNI   298.15  +7203.6-3.74273*T;                         6000 N !
$
 FUNCTION GB2ALNI   298.15  -152397.3+26.40575*T;                      6000 N !
$ The first LB2ALNI is in the LB database and originates from 97Ans.
$ (Half of) the second is in AlFeNiTi-bosse-0701.TDB and has apparently
$ been reoptimised, but why, by whom and when?
 FUNCTION LB2ALNI   298.15  -52440.88+11.30117*T;                      6000 N !
$FUNCTION LB2ALNI   298.15  -62104+19.28*T;                            6000 N !
$ ------------------------------------------------------------------------------
$ Co-C
$
$ From A. Fernandez Guillermet 1987 (included in LB Vol. 2)
$
$ A. Fernandez Guillermet, Z. Metallkd., 78, 700-709(1987)
$
$ G(FCC_A1,CO:C) modified by 89Fer1.
$
$ Checked against LB and paper. Checked at 6000 K.
$
 PAR  L(LIQUID,C,CO;0),,                -107940.6+24.956*T;,,         N 87Fer1 !
 PAR  L(LIQUID,C,CO;1),,                -9805.5;,,                    N 87Fer1 !
$
 PAR  G(FCC_A1,CO:C),,                  +GHSERCO+GHSERCC
             +50463.8-6.849*T;,,                                      N 89Fer1 !
 PAR  G(A1_FCC,CO:C),,                  +GHSERCO+GHSERCC
             +50463.8-6.849*T;,,                                      N 89Fer1 !
$PAR  G(FCC_A1,CO:C),,                  +GHSERCO+GHSERCC
$            +50036.2-6.234*T;,,                                      N 87Fer1 !
$
 PAR  G(HCP_A3,CO:C),,                  +GHSERCO+0.5*GHSERCC
             +22916.5-2.855*T;,,                                      N 87Fer1 !
$
$ metastable
$
$ Origin of parameter below is unclear.
$PAR  G(BCC_A2,CO:C),,                  +GHSERCO+3*GHSERCC
$            +248203.6-31.271*T;,,                                    N 88Fer1 !
$ Parameter below calculated from fcc parameter from 89Fer1 (multiply by 4.902).
 PAR  G(BCC_A2,CO:C),,                  +GHSERCO+3*GHSERCC
             +247373.5-33.574*T;,,                                    N 88Fer1 !
 PAR  G(A2_BCC,CO:C),,                  +GHSERCO+3*GHSERCC
             +247373.5-33.574*T;,,                                    N 88Fer1 !
$ Parameter below calculated from fcc parameter from 87Fer1 (multiply by 4.902).
$PAR  G(BCC_A2,CO:C),,                  +GHSERCO+3*GHSERCC
$            +245277.5-30.559*T;,,                                    N 88Fer1 !
$
 PAR  G(CBCC_A12,CO:C),,                +UN_ASS;,,                    N !
 PAR  G(CUB_A13,CO:C),,                 +UN_ASS;,,                    N !
$
 PAR  G(CEMENTITE_D011,CO:C),,          +3*GHSERCO+GHSERCC
             -1567+3.963*T;,,                                         N 88Fer1 !
 PAR  G(M23C6_D84,CO:CO:C),,            +GCOM23C6;,,                  N 97Kus !
 PAR  G(M7C3_D101,CO:C),,               -5706.9+1408.9*T
             -249.28*T*LN(T)+956820*T**(-1);,,                        N 06Mar !
 PAR  G(CR3C2_D510,CO:C),,              +63920+794.135*T
             -132.57*T*LN(T)-2.35E-05*T**2+1296100*T**(-1);,,         N 14Kap !
$
 FUNCTION GCOM23C6  298.15  +23*GHSERCO+6*GHSERCC+145000+116*T;        6000 N !
$ ------------------------------------------------------------------------------
$ Co-Cr
$
$ From A. Kusoffsky and B. Jansson 1997 (included in LB Vol. 2)
$
$ A. Kusoffsky, B. Jansson, Calphad, 21, 321-33(1997).
$
$ Checked against paper and LB. Checked at 6000 K.
$
$ The SIGMA_D8B phase field is more narrow than SIGMA_OLD and does not agree
$ as well with experimental data. It is rather close to the sigma phase field
$ in the later assessment from 16Liu though.
$
 PAR  L(LIQUID,CO,CR;0),,               -3034-5.624*T;,,              N 97Kus !
 PAR  L(LIQUID,CO,CR;1),,               +909;,,                       N 97Kus !
$
 PAR  L(FCC_A1,CO,CR:VA;0),,            +1500-9.592*T;,,              N 97Kus !
 PAR  TC(FCC_A1,CO,CR:VA;0),,           -1795.00;,,                   N 97Kus !
$
 PAR  L(A1_FCC,CO,CR:VA;0),,            +1500-9.592*T;,,              N 97Kus !
 PAR  TC(A1_FCC,CO,CR:VA;0),,           -1795.00;,,                   N 97Kus !
$
 PAR  G(FCC_4SL,CO:CO:CO:CR:VA;0),,     +GFCO3CR;,,                   N 16Liu !
 PAR  G(FCC_4SL,CO:CO:CR:CR:VA;0),,     +GFCO2CR2;,,                  N 16Liu !
 PAR  G(FCC_4SL,CO:CR:CR:CR:VA;0),,     +GFCOCR3;,,                   N 16Liu !
$
 PAR  L(BCC_A2,CO,CR:VA;0),,            +17208-13.519*T;,,            N 97Kus !
 PAR  L(BCC_A2,CO,CR:VA;1),,            -5470;,,                      N 97Kus !
$
 PAR  L(A2_BCC,CO,CR:VA;0),,            +17208-13.519*T;,,            N 97Kus !
 PAR  L(A2_BCC,CO,CR:VA;1),,            -5470;,,                      N 97Kus !
$
 PAR  G(B2_BCC,CO:CR:VA),,              -3.074*T;,,                   N 16Liu !
 PAR  G(B2_BCC,CR:CO:VA),,              -3.074*T;,,                   N 16Liu !
$
 PAR  L(HCP_A3,CO,CR:VA;0),,            -6436;,,                      N 97Kus !
 PAR  TC(HCP_A3,CO,CR:VA;0),,           -1795.00;,,                   N 97Kus !
$
 PAR  G(SIGMA_D8B,CO:CR:CO),,           +10*GFCCCO+4*GHSERCR+16*GBCCCO
             +1668+26.86*T;,,                                         N 00Wes !
 PAR  G(SIGMA_D8B,CO:CR:CR),,           +10*GFCCCO+20*GHSERCR
             -11113-128.54*T;,,                                       N 00Wes !
$
$ Metastable
$
$ Added 100 J to SIGMA_D8B
 PAR  G(HIGH_SIGMA,CO:CR:CO),,          +10*GFCCCO+4*GHSERCR+16*GBCCCO
             +1768+26.86*T;,,                                         N 00Wes !
 PAR  G(HIGH_SIGMA,CO:CR:CR),,          +10*GFCCCO+20*GHSERCR
             -11013-128.54*T;,,                                       N 00Wes !
$
 FUNCTION U1FCOCR   298.15  0.0;                                       6000 N !
 FUNCTION U4FCOCR   298.15  0.0;                                       6000 N !
 FUNCTION GFCOCR3   298.15  3*U1FCOCR;                                 6000 N !
 FUNCTION GFCO2CR2  298.15  4*U1FCOCR;                                 6000 N !
 FUNCTION GFCO3CR   298.15  3*U1FCOCR;                                 6000 N !
$
 FUNCTION GSCOCRCO  298.15  +10*GFCCCO+4*GHSERCR+16*GBCCCO
       +1668+26.86*T;
      6000.00  N !
 FUNCTION GSCOCRCR  298.15  +10*GFCCCO+20*GHSERCR-11113-128.54*T;       6000 N !
$ ------------------------------------------------------------------------------
$ Co-Fe
$
$ I. Ohnuma, H. Enoki, O. Ikeda, R. Kainuma, H. Ohtani, B. Sundman, K. Ishida,
$ Acta Mater., 50, 379-93(2002).
$
$ Checked against paper. Checked at 6000 K.
$
$ In 02Ohn the magnetic properties of pure Co were changed somewhat. These
$ changes are not included here. This does not visibly change the phase diagram.
$
 PAR  L(LIQUID,CO,FE;0),,               -9753.82;,,                   N 02Ohn !
 PAR  L(LIQUID,CO,FE;2),,               +2757.96;,,                   N 02Ohn !
$
 PAR  L(FCC_A1,CO,FE:VA;0),,            -8968.75;,,                   N 02Ohn !
 PAR  L(FCC_A1,CO,FE:VA;2),,            +3528.8;,,                    N 02Ohn !
 PAR  TC(FCC_A1,CO,FE:VA;0),,            +283;,,                      N 87Fer2 !
 PAR  TC(FCC_A1,CO,FE:VA;1),,            +879;,,                      N 87Fer2 !
 PAR  BM(FCC_A1,CO,FE:VA;0),,              +8.407;,,                  N 02Ohn !
 PAR  BM(FCC_A1,CO,FE:VA;1),,              -3.644;,,                  N 02Ohn !
$
 PAR  L(A1_FCC,CO,FE:VA;0),,            -8968.75;,,                   N 02Ohn !
 PAR  L(A1_FCC,CO,FE:VA;2),,            +3528.8;,,                    N 02Ohn !
 PAR  TC(A1_FCC,CO,FE:VA;0),,            +283;,,                      N 87Fer2 !
 PAR  TC(A1_FCC,CO,FE:VA;1),,            +879;,,                      N 87Fer2 !
 PAR  BM(A1_FCC,CO,FE:VA;0),,              +8.407;,,                  N 02Ohn !
 PAR  BM(A1_FCC,CO,FE:VA;1),,              -3.644;,,                  N 02Ohn !
$
 PAR  L(BCC_A2,CO,FE:VA;0),,            -26222.7+125*T-15.502*T*LN(T)
             +0.25*SBCOFE;,,                                          N 02Ohn !
 PAR  L(BCC_A2,CO,FE:VA;2),,            +2686.79-0.25*SBCOFE;,,       N 02Ohn !
 PAR  TC(BCC_A2,CO,FE:VA;0),,            +590;,,                      N 87Fer2 !
 PAR  BM(BCC_A2,CO,FE:VA;0),,              +1.406;,,                  N 02Ohn !
 PAR  BM(BCC_A2,CO,FE:VA;1),,              -0.6617;,,                 N 02Ohn !
$
 PAR  L(A2_BCC,CO,FE:VA;0),,            -26222.7+125*T-15.502*T*LN(T)
             +0.25*SBCOFE;,,                                          N 02Ohn !
 PAR  L(A2_BCC,CO,FE:VA;2),,            +2686.79-0.25*SBCOFE;,,       N 02Ohn !
 PAR  TC(A2_BCC,CO,FE:VA;0),,            +590;,,                      N 87Fer2 !
 PAR  BM(A2_BCC,CO,FE:VA;0),,              +1.406;,,                  N 02Ohn !
 PAR  BM(A2_BCC,CO,FE:VA;1),,              -0.6617;,,                 N 02Ohn !
$
 PAR  G(B2_BCC,CO:FE:VA),,              -1621.23;,,                   N 02Ohn !
 PAR  G(B2_BCC,FE:CO:VA),,              -1621.23;,,                   N 02Ohn !
 PAR  L(B2_BCC,CO,FE:CO:VA;0),,         +1744.89;,,                   N 02Ohn !
 PAR  L(B2_BCC,CO:CO,FE:VA;0),,         +1744.89;,,                   N 02Ohn !
 PAR  L(B2_BCC,CO,FE:CO:VA;1),,         -123.653;,,                   N 02Ohn !
 PAR  L(B2_BCC,CO:CO,FE:VA;1),,         -123.653;,,                   N 02Ohn !
 PAR  L(B2_BCC,CO,FE:FE:VA;0),,         +1497.58;,,                   N 02Ohn !
 PAR  L(B2_BCC,FE:CO,FE:VA;0),,         +1497.58;,,                   N 02Ohn !
 PAR  L(B2_BCC,CO,FE:FE:VA;1),,         -123.653;,,                   N 02Ohn !
 PAR  L(B2_BCC,FE:CO,FE:VA;1),,         -123.653;,,                   N 02Ohn !
 PAR  L(B2_BCC,CO,FE:CO,FE:VA;0),,      +SBCOFE;,,                    N 02Ohn !
 PAR  TC(B2_BCC,CO:FE:VA),,              +370;,,                      N 02Ohn !
 PAR  TC(B2_BCC,FE:CO:VA),,              +370;,,                      N 02Ohn !
 PAR  TC(B2_BCC,CO,FE:CO:VA;0),,         -370;,,                      N 02Ohn !
 PAR  TC(B2_BCC,CO:CO,FE:VA;0),,         -370;,,                      N 02Ohn !
 PAR  TC(B2_BCC,CO,FE:FE:VA;0),,         -370;,,                      N 02Ohn !
 PAR  TC(B2_BCC,FE:CO,FE:VA;0),,         -370;,,                      N 02Ohn !
 PAR  BM(B2_BCC,CO:FE:VA),,                +0.1;,,                    N 02Ohn !
 PAR  BM(B2_BCC,FE:CO:VA),,                +0.1;,,                    N 02Ohn !
 PAR  BM(B2_BCC,CO,FE:CO:VA;0),,           -0.1;,,                    N 02Ohn !
 PAR  BM(B2_BCC,CO:CO,FE:VA;0),,           -0.1;,,                    N 02Ohn !
 PAR  BM(B2_BCC,CO,FE:FE:VA;0),,           -0.1;,,                    N 02Ohn !
 PAR  BM(B2_BCC,FE:CO,FE:VA;0),,           -0.1;,,                    N 02Ohn !
$
 PAR  L(HCP_A3,CO,FE:VA;0),,            +5000;,,                      N 02Ohn !
 PAR  TC(HCP_A3,CO,FE:VA;0),,            -253;,,                      N 87Fer2 !
 PAR  TC(HCP_A3,CO,FE:VA;1),,           +1494;,,                      N 87Fer2 !
 PAR  BM(HCP_A3,CO,FE:VA;0),,              +5.41;,,                   N 87Fer2 !
 PAR  BM(HCP_A3,CO,FE:VA;1),,              -0.24;,,                   N 87Fer2 !
$
$ Metastable
$
 PAR  L(CBCC_A12,CO,FE:VA;0),,          -10000;,,                     N 90Hua4 !
 PAR  L(CUB_A13,CO,FE:VA;0),,           -10000;,,                     N 90Hua4 !
$
 FUNCTION SBCOFE    298.15  -2529000*T**(-1);                          6000 N !
$ ------------------------------------------------------------------------------
$ Co-Mn
$
$ From W. Huang 1989 (included in LB Vol. 2)
$
$ W. Huang, Calphad, 13, 231-42(1989).
$
$ Checked against LB and paper. Checked at 6000 K.
$
 PAR  L(LIQUID,CO,MN;0),,               -29476;,,                     N 89Hua1 !
$
 PAR  L(FCC_A1,CO,MN:VA;0),,            -23756;,,                     N 89Hua1 !
 PAR  L(FCC_A1,CO,MN:VA;1),,            -2343;,,                      N 89Hua1 !
 PAR  TC(FCC_A1,CO,MN:VA;0),,           -2685;,,                      N 89Hua1 !
 PAR  TC(FCC_A1,CO,MN:VA;1),,           +3657;,,                      N 89Hua1 !
 PAR  BM(FCC_A1,CO,MN:VA;0),,              -1.07;,,                   N 89Hua1 !
$
 PAR  L(A1_FCC,CO,MN:VA;0),,            -23756;,,                     N 89Hua1 !
 PAR  L(A1_FCC,CO,MN:VA;1),,            -2343;,,                      N 89Hua1 !
 PAR  TC(A1_FCC,CO,MN:VA;0),,           -2685;,,                      N 89Hua1 !
 PAR  TC(A1_FCC,CO,MN:VA;1),,           +3657;,,                      N 89Hua1 !
 PAR  BM(A1_FCC,CO,MN:VA;0),,              -1.07;,,                   N 89Hua1 !
$
 PAR  L(BCC_A2,CO,MN:VA;0),,            -23945;,,                     N 89Hua1 !
 PAR  L(A2_BCC,CO,MN:VA;0),,            -23945;,,                     N 89Hua1 !
$
 PAR  L(HCP_A3,CO,MN:VA;0),,            -21000;,,                     N 89Hua1 !
 PAR  L(HCP_A3,CO,MN:VA;1),,            -4000;,,                      N 89Hua1 !
 PAR  TC(HCP_A3,CO,MN:VA;0),,           -2685;,,                      N 89Hua1 !
 PAR  TC(HCP_A3,CO,MN:VA;1),,           +3657;,,                      N 89Hua1 !
 PAR  BM(HCP_A3,CO,MN:VA;0),,              -1.07;,,                   N 89Hua1 !
$
 PAR  L(CBCC_A12,CO,MN:VA;0),,          -18335;,,                     N 89Hua1 !
$
 PAR  L(CUB_A13,CO,MN:VA;0),,           -26772-2.39*T;,,              N 89Hua1 !
 PAR  L(CUB_A13,CO,MN:VA;1),,           -3243;,,                      N 89Hua1 !
$ ------------------------------------------------------------------------------
$ Co-Ni
$
$ From A. Fernandez Guillermet 1987 (included in LB Vol. 2)
$
$ A. Fernandez Guillermet, Z. Metallkd., 78, 639-47(1987).
$
$ Checked against LB and paper. Checked at 6000 K.
$
 PAR  L(LIQUID,CO,NI;0),,               +1331;,,                      N 87Fer3 !
$
 PAR  L(FCC_A1,CO,NI:VA;0),,            -800+1.2629*T;,,              N 87Fer3 !
 PAR  TC(FCC_A1,CO,NI:VA;0),,            +411;,,                      N 87Fer3 !
 PAR  TC(FCC_A1,CO,NI:VA;1),,             -99;,,                      N 87Fer3 !
 PAR  BM(FCC_A1,CO,NI:VA;0),,              +1.046;,,                  N 87Fer3 !
 PAR  BM(FCC_A1,CO,NI:VA;1),,              +0.165;,,                  N 87Fer3 !
$
 PAR  L(A1_FCC,CO,NI:VA;0),,            -800+1.2629*T;,,              N 87Fer3 !
 PAR  TC(A1_FCC,CO,NI:VA;0),,            +411;,,                      N 87Fer3 !
 PAR  TC(A1_FCC,CO,NI:VA;1),,             -99;,,                      N 87Fer3 !
 PAR  BM(A1_FCC,CO,NI:VA;0),,              +1.046;,,                  N 87Fer3 !
 PAR  BM(A1_FCC,CO,NI:VA;1),,              +0.165;,,                  N 87Fer3 !
$
 PAR  G(FCC_4SL,CO:CO:CO:NI:VA),,       +GFCO3NI;,,                   N 16Liu !
 PAR  G(FCC_4SL,CO:CO:NI:NI:VA),,       +GFCO2NI2;,,                  N 16Liu !
 PAR  G(FCC_4SL,CO:NI:NI:NI:VA),,       +GFCONI3;,,                   N 16Liu !
$
 PAR  L(HCP_A3,CO,NI:VA;0),,            -1620-0.385*T;,,              N 87Fer3 !
 PAR  TC(HCP_A3,CO,NI:VA;0),,            +411;,,                      N 87Fer3 !
 PAR  TC(HCP_A3,CO,NI:VA;1),,             -99;,,                      N 87Fer3 !
 PAR  BM(HCP_A3,CO,NI:VA;0),,              +1.046;,,                  N 87Fer3 !
 PAR  BM(HCP_A3,CO,NI:VA;1),,              +0.165;,,                  N 87Fer3 !
$
$ Metastable
$
 PAR  L(BCC_A2,CO,NI:VA;0),,            +2000;,,                      N 89Fer2 !
 PAR  TC(BCC_A2,CO,NI:VA;0),,            +556;,,                      N 89Fer2 !
 PAR  TC(BCC_A2,CO,NI:VA;1),,            -288;,,                      N 89Fer2 !
 PAR  BM(BCC_A2,CO,NI:VA;0),,              +0.474;,,                  N 89Fer2 !
$
 PAR  L(A2_BCC,CO,NI:VA;0),,            +2000;,,                      N 89Fer2 !
 PAR  TC(A2_BCC,CO,NI:VA;0),,            +556;,,                      N 89Fer2 !
 PAR  TC(A2_BCC,CO,NI:VA;1),,            -288;,,                      N 89Fer2 !
 PAR  BM(A2_BCC,CO,NI:VA;0),,              +0.474;,,                  N 89Fer2 !
$
 PAR  G(B2_BCC,CO:NI:VA),,              +3864-1.664*T;,,              N 16Liu !
 PAR  G(B2_BCC,NI:CO:VA),,              +3864-1.664*T;,,              N 16Liu !
$
 FUNCTION U1FCONI   298.15  0.0;                                       6000 N !
 FUNCTION GFCO3NI   298.15  +3*U1FCONI;                                6000 N !
 FUNCTION GFCO2NI2  298.15  +4*U1FCONI;                                6000 N !
 FUNCTION GFCONI3   298.15  +3*U1FCONI;                                6000 N !
 FUNCTION U3FCONI   298.15  0.0;                                       6000 N !
 FUNCTION L1FCONI   298.15  0.0;                                       6000 N !
$ ------------------------------------------------------------------------------
$ Cr-C
$
$ A.V. Khvan, B. Hallstedt, K. Chang, Calphad, 39, 54-61(2012).
$
$ Checked against paper. Checked at 6000 K.
$
$ The liquid interaction has been changed compared to 92Lee.
$ There is still very nearly a stable miscibility gap on the C-rich side.
$
$ M7C3 and CR3C2 become stable again above 9000K. This is a result of the
$ T**2 terms and is not important.
$
$ The enthalpies and Gibbs energies of formation compare well with recent
$ data from Kleykamp (J. Alloys Compd., 321, 138-45(2001)) and
$ Meschel and Kleppa on Cr7C3 (J. Alloys Compd., 257, 227-33(1997)).
$ The standard entropies and cp at 298K are not quite as good as they
$ could (or should) be, but it doesn't motivate a reassessment.
$
$ It would probably be desirable to use the G(FCC_A1,CR:C) parameter from 04Bra,
$ but in order to do that it may be necessary to adjust L(FCC_A1,CR:C,VA) and
$ ternary fcc parameters in the systems Cr-Fe-C, Cr-Mn-C, Cr-Ni-C and Co-Cr-C.
$
 PAR  L(LIQUID,C,CR;0),,                -69245-35*T;,,                N 12Khv1 !
 PAR  L(LIQUID,C,CR;1),,                +83242;,,                     N 12Khv1 !
 PAR  L(LIQUID,C,CR;2),,                +88000;,,                     N 12Khv1 !
$
 PAR  G(BCC_A2,CR:C),,                  +GHSERCR+3*GHSERCC+416000;,,  N 87And2 !
 PAR  TC(BCC_A2,CR:C),,                  -311.50;,,                   N 90Kaj !
 PAR  BM(BCC_A2,CR:C),,                    -0.008;,,                  N 90Kaj !
 PAR  L(BCC_A2,CR:C,VA;0),,             -190*T;,,                     N 87And2 !
$
 PAR  G(A2_BCC,CR:C),,                  +GHSERCR+3*GHSERCC+416000;,,  N 87And2 !
 PAR  TC(A2_BCC,CR:C),,                  -311.50;,,                   N 90Kaj !
 PAR  BM(A2_BCC,CR:C),,                    -0.008;,,                  N 90Kaj !
 PAR  L(A2_BCC,CR:C,VA;0),,             -190*T;,,                     N 87And2 !
$
 PAR  G(M23C6_D84,CR:CR:C),,            +GCRM23C6;,,                  N 87And2 !
 PAR  G(M7C3_D101,CR:C),,               -201690+1103.128*T
             -190.177*T*LN(T)-0.0578207*T**2;,,                       N 92Lee !
