Repository: Iuliia1Andreeva/projectInformationSystemOnThermochemicalThermophysicalSubstancesProperties

File: II курс проект/databases/mpea-pre-03.tdb (part 3 of 5)
$
 PAR  G(CR3C2_D510,CR:C),,              -100823.8+530.66989*T
             -89.6694*T*LN(T)-0.0301188*T**2;,,                       N 92Lee !
$
$ metastable
$
 PAR  G(FCC_A1,CR:C),,                  +GHSERCR+GHSERCC
             +1200-1.94*T;,,                                          N 92Lee !
$ The parameter below gives a formation energy considerably more negative
$ than the previous from 92Lee and is consistent with data in 92Fer.
$PAR  G(FCC_A1,CR:C),,                  -32690+248.42*T
$            -41.678*T*LN(T)-0.00301955*T**2;,,                       N 04Bra !
 PAR  L(FCC_A1,CR:C,VA;0),,             -11977+6.8194*T;,,            N 92Lee !
$
 PAR  G(A1_FCC,CR:C),,                  +GHSERCR+GHSERCC
             +1200-1.94*T;,,                                          N 92Lee !
 PAR  L(A1_FCC,CR:C,VA;0),,             -11977+6.8194*T;,,            N 92Lee !
$
 PAR  G(HCP_A3,CR:C),,                  +GHSERCR+0.5*GHSERCC
             -18504+9.4173*T-2.4997*T*LN(T)+0.001386*T**2;,,          N 92Lee !
 PAR  L(HCP_A3,CR:C,VA;0),,             +4165;,,                      N 88Gus5 !
$
 PAR  G(CBCC_A12,CR:C),,                +GHSERCR+GHSERCC+5000;,,      N 93Lee2 !
 PAR  G(CUB_A13,CR:C),,                 +GHSERCR+GHSERCC+5000;,,      N 93Lee2 !
$
 PAR  G(CEMENTITE_D011,CR:C),,          +3*GHSERCR+GHSERCC
             -48000-9.2888*T;,,                                       N 92Fer !
$
 FUNCTION GCRM23C6  298.15  -521983+3622.24*T-620.965*T*LN(T)-0.126431*T**2;
      6000.00  N !
$ ------------------------------------------------------------------------------
$ Cr-Fe
$
$ From J.-O. Andersson and B. Sundman 1987 (included in LB Vol. 2)
$ Liquid modified by B.-J. Lee 1993
$
$ J.-O. Andersson, B. Sundman, Calphad, 11, 83-92(1987).
$
$ Checked against LB and paper. Checked at 6000 K.
$
$ Wrong sign for L(FCC_A1,CR,FE:VA;0) in the paper.
$
$ The SIGMA_D8B and SIGMA_OLD phase fields are very similar.
$
$PAR  L(LIQUID,CR,FE;0),,               -14550+6.65*T;,,              N 87And1 !
 PAR  L(LIQUID,CR,FE;0),,               -17737+7.996546*T;,,          N 93Lee1 !
 PAR  L(LIQUID,CR,FE;1),,               -1331;,,                      N 93Lee1 !
$
 PAR  L(BCC_A2,CR,FE:VA;0),,            +20500-9.68*T;,,              N 87And1 !
 PAR  BM(BCC_A2,CR,FE:VA;0),,              -0.85;,,                   N 87And1 !
 PAR  TC(BCC_A2,CR,FE:VA;0),,           +1650;,,                      N 87And1 !
 PAR  TC(BCC_A2,CR,FE:VA;1),,            +550;,,                      N 87And1 !
$
 PAR  L(A2_BCC,CR,FE:VA;0),,            +20500-9.68*T;,,              N 87And1 !
 PAR  TC(A2_BCC,CR,FE:VA;0),,           +1650;,,                      N 87And1 !
 PAR  TC(A2_BCC,CR,FE:VA;1),,            +550;,,                      N 87And1 !
 PAR  BM(A2_BCC,CR,FE:VA;0),,              -0.85;,,                   N 87And1 !
$
 PAR  L(FCC_A1,CR,FE:VA;0),,            +10833-7.477*T;,,             N 87And1 !
 PAR  L(FCC_A1,CR,FE:VA;1),,            +1410;,,                      N 87And1 !
$
 PAR  L(A1_FCC,CR,FE:VA;0),,            +10833-7.477*T;,,             N 87And1 !
 PAR  L(A1_FCC,CR,FE:VA;1),,            +1410;,,                      N 87And1 !
$
 PAR  G(SIGMA_D8B,FE:CR:CR),,           +10*GFCCFE+20*GHSERCR
             +83844-111.32*T;,,                                       N 00Wes !
 PAR  G(SIGMA_D8B,FE:CR:FE),,           +10*GFCCFE+4*GHSERCR
             +16*GHSERFE+140515-111.32*T;,,                           N 00Wes !
$
$ metastable
$
 PAR  L(HCP_A3,CR,FE:VA;0),,            +10833-7.477*T;,,             N 90Fri1 !
$
$ Added 100 J to SIGMA_D8B
 PAR  G(HIGH_SIGMA,FE:CR:CR),,          +10*GFCCFE+20*GHSERCR
             +83944-111.32*T;,,                                       N 00Wes !
 PAR  G(HIGH_SIGMA,FE:CR:FE),,          +10*GFCCFE+4*GHSERCR
             +16*GHSERFE+140615-111.32*T;,,                           N 00Wes !
$
 FUNCTION GSFECRCR  298.15  +10*GFCCFE+20*GHSERCR+83844-111.32*T;      6000 N !
 FUNCTION GSFECRFE  298.15  +10*GFCCFE+4*GHSERCR+16*GHSERFE
       +140515-111.32*T;
      6000.00  N !
$ ------------------------------------------------------------------------------
$ Cr-Mn
$
$ From B.-J. Lee 1993 (Included in LB Vol. 2)
$
$ B.-J. Lee, Metall. Trans. A, 24, 1919-33(1993).
$
$ Checked against LB and paper. Checked at 6000 K.
$
$ HIGH-SIGMA with 10:4:16 model added by B. Hallstedt, 2016.
$
$ The phase field of HIGH_SIGMA with 10:4:16 is slightly more narrow.
$ Invariant temperatures are very nearly unchanged.
$
$ The CBCC_A12 interaction referred to as 98Lee is an old parameter from 1991.
$ It is used by mistake in COST and LB.
$
$ L(FCC_4SL,CR,MN:*:*:*:VA;0) added for the Cr-Fe-Mn system.
$
 PAR  L(LIQUID,CR,MN;0),,               -15009+13.6587*T;,,           N 93Lee3 !
 PAR  L(LIQUID,CR,MN;1),,               +504+0.9479*T;,,              N 93Lee3 !
$
 PAR  L(FCC_A1,CR,MN:VA;0),,            -19088+17.5423*T;,,           N 93Lee3 !
 PAR  L(A1_FCC,CR,MN:VA;0),,            -19088+17.5423*T;,,           N 93Lee3 !
$
 PAR  L(FCC_4SL,CR,MN:*:*:*:VA;0),,     +2000;,,                      N 16Hal7 !
$
 PAR  L(BCC_A2,CR,MN:VA;0),,            -20328+18.7339*T;,,           N 93Lee3 !
 PAR  L(BCC_A2,CR,MN:VA;1),,            -9162+4.4183*T;,,             N 93Lee3 !
 PAR  TC(BCC_A2,CR,MN:VA;0),,           -1325;,,                      N 93Lee3 !
 PAR  TC(BCC_A2,CR,MN:VA;2),,           -1133;,,                      N 93Lee3 !
 PAR  TC(BCC_A2,CR,MN:VA;4),,           -10294;,,                     N 93Lee3 !
 PAR  TC(BCC_A2,CR,MN:VA;6),,           +26706;,,                     N 93Lee3 !
 PAR  TC(BCC_A2,CR,MN:VA;8),,           -28117;,,                     N 93Lee3 !
 PAR  BM(BCC_A2,CR,MN:VA;0),,           +0.48643;,,                   N 93Lee3 !
 PAR  BM(BCC_A2,CR,MN:VA;2),,           -0.72035;,,                   N 93Lee3 !
 PAR  BM(BCC_A2,CR,MN:VA;4),,           -1.93265;,,                   N 93Lee3 !
$
 PAR  L(A2_BCC,CR,MN:VA;0),,            -20328+18.7339*T;,,           N 93Lee3 !
 PAR  L(A2_BCC,CR,MN:VA;1),,            -9162+4.4183*T;,,             N 93Lee3 !
 PAR  TC(A2_BCC,CR,MN:VA;0),,           -1325;,,                      N 93Lee3 !
 PAR  TC(A2_BCC,CR,MN:VA;2),,           -1133;,,                      N 93Lee3 !
 PAR  TC(A2_BCC,CR,MN:VA;4),,           -10294;,,                     N 93Lee3 !
 PAR  TC(A2_BCC,CR,MN:VA;6),,           +26706;,,                     N 93Lee3 !
 PAR  TC(A2_BCC,CR,MN:VA;8),,           -28117;,,                     N 93Lee3 !
 PAR  BM(A2_BCC,CR,MN:VA;0),,           +0.48643;,,                   N 93Lee3 !
 PAR  BM(A2_BCC,CR,MN:VA;2),,           -0.72035;,,                   N 93Lee3 !
 PAR  BM(A2_BCC,CR,MN:VA;4),,           -1.93265;,,                   N 93Lee3 !
$
 PAR  L(CBCC_A12,CR,MN:VA;0),,          -38349+22.6925*T;,,           N 93Lee3 !
$PAR  L(CBCC_A12,CR,MN:VA;0),,          -36796+20.385*T;,,            N 98Lee !
 PAR  L(CUB_A13,CR,MN:VA;0),,           -31260+16.4919*T;,,           N 93Lee3 !
$
 PAR  G(SIGMA_D8B,MN:CR:CR),,           +10*GFCCMN+20*GHSERCR
             +10000;,,                                                N 16Hal6 !
 PAR  G(SIGMA_D8B,MN:CR:MN),,           +10*GFCCMN+4*GHSERCR
             +16*GBCCMN-168613+65.6*T;,,                              N 16Hal6 !
 PAR  L(SIGMA_D8B,MN:CR:CR,MN;0),,      -947617+762.6*T;,,            N 16Hal6 !
$
 PAR  G(HIGH_SIGMA,MN:CR:CR),,          +10*GFCCMN+20*GHSERCR
             -105987+105*T;,,                                         N 16Hal6 !
 PAR  G(HIGH_SIGMA,MN:CR:MN),,          +10*GFCCMN+4*GHSERCR
             +16*GBCCMN-73252-10*T;,,                                 N 16Hal6 !
$
 PAR  G(CR3MN5,CR:MN),,                 +3*GHSERCR+5*GHSERMN
             -72550+21.1732*T;,,                                      N 93Lee3 !
$
$ Metastable
$
$PAR  L(HCP_A3,CR,MN:VA;0),,            +60000;,,                     N 93Lee3 !
 PAR  L(HCP_A3,CR,MN:VA;0),,            -19088+17.5423*T;,,           N 93Fri !
$
 FUNCTION GSMNCRCR  298.15  +10*GFCCMN+20*GHSERCR+10000;               6000 N !
 FUNCTION GSMNCRMN  298.15  +10*GFCCMN+4*GHSERCR+16*GBCCMN
       -168613+65.6*T;
      6000.00  N !
$ ------------------------------------------------------------------------------
$ Cr-Ni
$
$ F. Tang, B. Hallstedt, Calphad, in print, 2016.
$
$ Checked against paper. Checked at 6000 K.
$
$ Metastable ordering in fcc and bcc from N. Dupin. Changed to a 4SL fcc
$ model with option F. Adding a reciprocal term makes CrNi3 (the only
$ ordered state) less stable; max T decreases from 450 K to 235 K.
$
$ The hcp interaction is set 2kJ more positive than the fcc interaction
$ to avoid having hcp stable in Cr-Ni-C.
$
 PAR  L(LIQUID,CR,NI;0),,               -13300+2.7*T;,,               N 16Tan !
 PAR  L(LIQUID,CR,NI;1),,               +2900+1*T;,,                  N 16Tan !
$
 PAR  L(FCC_A1,CR,NI:VA;0),,            +4300-8.9*T;,,                N 16Tan !
 PAR  L(FCC_A1,CR,NI:VA;1),,            +27000-13.8*T;,,              N 16Tan !
 PAR  TC(FCC_A1,CR,NI:VA;0),,           -3605;,,                      N 86Din !
 PAR  BM(FCC_A1,CR,NI:VA;0),,              -1.91;,,                   N 86Din !
$
 PAR  L(A1_FCC,CR,NI:VA;0),,            +4300-8.9*T;,,                N 16Tan !
 PAR  L(A1_FCC,CR,NI:VA;1),,            +27000-13.8*T;,,              N 16Tan !
 PAR  TC(A1_FCC,CR,NI:VA;0),,           -3605;,,                      N 86Din !
 PAR  BM(A1_FCC,CR,NI:VA;0),,              -1.91;,,                   N 86Din !
$
 PAR  G(FCC_4SL,CR:CR:CR:NI:VA),,       +GFCR3NI;,,                   N 01Dup !
 PAR  G(FCC_4SL,CR:CR:NI:NI:VA),,       +GFCR2NI2;,,                  N 01Dup !
 PAR  G(FCC_4SL,CR:NI:NI:NI:VA),,       +GFCRNI3;,,                   N 01Dup !
$PAR  L(FCC_4SL,CR,NI:CR,NI:*:*:VA),,   +SFCRNI;,,                    N 16Hal3 !
$
 PAR  L(BCC_A2,CR,NI:VA;0),,            +14500-9*T;,,                 N 16Tan !
 PAR  L(BCC_A2,CR,NI:VA;1),,            +27500-7.6*T;,,               N 16Tan !
 PAR  TC(BCC_A2,CR,NI:VA;0),,           +2373;,,                      N 86Din !
 PAR  TC(BCC_A2,CR,NI:VA;1),,            +617;,,                      N 86Din !
 PAR  BM(BCC_A2,CR,NI:VA;0),,              +4;,,                      N 86Din !
$
 PAR  L(A2_BCC,CR,NI:VA;0),,            +14500-9*T;,,                 N 16Tan !
 PAR  L(A2_BCC,CR,NI:VA;1),,            +27500-7.6*T;,,               N 16Tan !
 PAR  TC(A2_BCC,CR,NI:VA;0),,           +2373;,,                      N 86Din !
 PAR  TC(A2_BCC,CR,NI:VA;1),,            +617;,,                      N 86Din !
 PAR  BM(A2_BCC,CR,NI:VA;0),,              +4;,,                      N 86Din !
$
 PAR  G(B2_BCC,CR:NI:VA),,              +4000;,,                      N 01Dup !
 PAR  G(B2_BCC,NI:CR:VA),,              +4000;,,                      N 01Dup !
$
 PAR  G(CRNI2,CR:NI),,                  +GHSERCR+2*GHSERNI
             -6000-6.8*T;,,                                           N 16Tan !
$
$ Metastable
$
 PAR  L(HCP_A3,CR,NI:VA;0),,            +6300-8.9*T;,,                N Same !
 PAR  L(HCP_A3,CR,NI:VA;1),,            +27000-13.8*T;,,              N Same !
$PAR  L(HCP_A3,CR,NI:VA;0),,            +50000;,,                     N 95Dup !
 PAR  TC(HCP_A3,CR,NI:VA;0),,           -3605;,,                      N 95Dup !
 PAR  BM(HCP_A3,CR,NI:VA;0),,              -1.91;,,                   N 95Dup !
$
$PAR  G(SIGMA_D8B,NI:CR:CR),,           +10*GHSERNI+20*GHSERCR
$            +258130-254.715*T;,,                                     N 93Lee4 !
 PAR  G(SIGMA_D8B,NI:CR:CR),,           +10*GHSERNI+20*GHSERCR
             +240000-254.715*T;,,                                     N 16Hal4 !
 PAR  G(SIGMA_D8B,NI:CR:NI),,           +10*GHSERNI+4*GHSERCR+16*GBCCNI
             +175400;,,                                               N 88Gus6 !
$
 PAR  G(HIGH_SIGMA,NI:CR:CR),,          +10*GHSERNI+20*GHSERCR
             +240000-254.715*T;,,                                     N 16Hal4 !
 PAR  G(HIGH_SIGMA,NI:CR:NI),,          +10*GHSERNI+4*GHSERCR+16*GBCCNI
             +175400;,,                                               N 88Gus6 !
$
 FUNCTION U1FCRNI   298.15  -1980;                                     6000 N !
 FUNCTION SFCRNI    298.15  +U1FCRNI;                                  6000 N !
 FUNCTION GFCRNI3   298.15  +3*U1FCRNI;                                6000 N !
 FUNCTION GFCR2NI2  298.15  +4*U1FCRNI;                                6000 N !
 FUNCTION GFCR3NI   298.15  +3*U1FCRNI;                                6000 N !
$ ------------------------------------------------------------------------------
$ Fe-C
$
$ From P. Gustafson 1985 (included in LB Vol. 3)
$
$ P. Gustafson, Scand. J. Metall., 14, 259-67(1985).
$
$ Checked against paper and LB. All numbers are exactly reproduced, except
$ for a rounding error in the paper of the temperature of the FCC + LIQ + CEM
$ equilibrium (1421 K in the paper, 1421.51 K calculated).
$
$ Cementite changed to 10Hal.
$ The eutectoid (bcc+fcc+cem) temperature changed from 999.78 to 999.68 K.
$ The eutectic (fcc+liq+cem) temperature changed from 1421.51 to 1421.31 K.
$ The congruent melting point of cementite changed from 1497.8 to 1497.1 K.
$
$ BCC_A2 is stable above 4000 K around x(C)=0.33.
$ There is an inverse miscibility gap in the liquid with a minimum at
$ 5559 K and x(C)=0.53.
$
 PAR  L(LIQUID,C,FE;0),,                -124320+28.5*T;,,             N 85Gus !
 PAR  L(LIQUID,C,FE;1),,                +19300;,,                     N 85Gus !
 PAR  L(LIQUID,C,FE;2),,                +49260-19*T;,,                N 85Gus !
$
 PAR  G(BCC_A2,FE:C),,                  +GHSERFE+3*GHSERCC
             +322050+75.667*T;,,                                      N 85Gus !
 PAR  TC(BCC_A2,FE:C),,                  1043.00;,,                   N 85Gus !
 PAR  BM(BCC_A2,FE:C),,                     2.22;,,                   N 85Gus !
 PAR  L(BCC_A2,FE:C,VA;0),,             -190*T;,,                     N 85Gus !
$
 PAR  G(A2_BCC,FE:C),,                  +GHSERFE+3*GHSERCC
             +322050+75.667*T;,,                                      N 85Gus !
 PAR  TC(A2_BCC,FE:C),,                  1043.00;,,                   N 85Gus !
 PAR  BM(A2_BCC,FE:C),,                     2.22;,,                   N 85Gus !
 PAR  L(A2_BCC,FE:C,VA;0),,             -190*T;,,                     N 85Gus !
$
 PAR  G(B2_BCC,FE:FE:C),,               +ZERO;,,                      N 08Con !
 PAR  G(B2_BCC,FE:VA:C),,               +ZERO;,,                      N 08Con !
 PAR  G(B2_BCC,VA:FE:C),,               +ZERO;,,                      N 08Con !
$
 PAR  G(FCC_A1,FE:C),,                  +GFCCFE+GHSERCC
             +77207-15.877*T;,,                                       N 85Gus !
 PAR  TC(FCC_A1,FE:C),,                  -201.00;,,                   N 85Gus !
 PAR  BM(FCC_A1,FE:C),,                    -2.10;,,                   N 85Gus !
 PAR  L(FCC_A1,FE:C,VA;0),,             -34671;,,                     N 85Gus !
$
 PAR  G(A1_FCC,FE:C),,                  +GFCCFE+GHSERCC
             +77207-15.877*T;,,                                       N 85Gus !
 PAR  TC(A1_FCC,FE:C),,                  -201.00;,,                   N 85Gus !
 PAR  BM(A1_FCC,FE:C),,                    -2.10;,,                   N 85Gus !
 PAR  L(A1_FCC,FE:C,VA;0),,             -34671;,,                     N 85Gus !
$
 PAR  G(CEMENTITE_D011,FE:C) 0.01       +GFECEM;,,                    N 10Hal !
 PAR  TC(CEMENTITE_D011,FE:C) 0.01        485.00;,,                   N 10Hal !
 PAR  BM(CEMENTITE_D011,FE:C) 0.01          1.008;,,                  N 10Hal !
$
$ metastable
$
 PAR  G(HCP_A3,FE:C),,                  +GFCCFE+0.5*GHSERCC
             +52905-11.9075*T;,,                                      N 88And2 !
 PAR  L(HCP_A3,FE:C,VA;0),,             -17335;,,                     N 88And2 !
$
 PAR  G(CBCC_A12,FE:C),,                +GHSERFE+GHSERCC+80000;,,     N 90Hua2 !
 PAR  L(CBCC_A12,FE:C,VA;0),,           -34671;,,                     N 90Hua2 !
$
 PAR  G(CUB_A13,FE:C),,                 +GHSERFE+GHSERCC+90000;,,     N 90Hua2 !
 PAR  L(CUB_A13,FE:C,VA;0),,            -34671;,,                     N 90Hua2 !
$
 PAR  G(M7C3_D101,FE:C),,               +2.333333*GFECEM
             +0.666667*GHSERCC+13200;,,                               N 11Dju !
 PAR  G(M23C6_D84,FE:FE:C),,            +GFEM23C6;,,                  N 11Dju !
 PAR  G(M5C2,FE:C),,                    +1.666667*GFECEM
             +0.333333*GHSERCC+6200;,,                                N 11Dju !
$
 FUNCTION GFECEM      0.01  +11369.937746-5.641259263*T-8.333E-6*T**4;
        43.00  Y  +11622.647246-59.537709263*T+15.74232*T*LN(T)
       -0.27565*T**2;
       163.00  Y  -10195.860754+690.949887637*T-118.47637*T*LN(T)
                  -0.0007*T**2+590527*T**(-1);
      6000.00  N !
 FUNCTION GFEM23C6  298.15  +7.666667*GFECEM-1.666667*GHSERCC+15000;   6000 N !
$ ------------------------------------------------------------------------------
$ Fe-Mn
$
$ From W. Huang 1989 (included in LB Vol. 3)
$
$ W. Huang, Calphad, 13, 243-52(1989).
$
$ Checked against LB and paper. Checked at 6000 K.
$
$ HCP_A3 interaction slightly modified by 11Dju.
$
$ The Neel temperature (fcc) is well described, but there is an uncertainty
$ concerning the magnetic moments. A value BM(FCC_A1,FE,MN:VA;0)=1 seems to
$ fit M_s data best.
$
$ Fcc ordering energies (approximately) from Alexey Dick 2008.
$
 PAR  L(LIQUID,FE,MN;0),,               -3950+0.489*T;,,              N 89Hua2 !
 PAR  L(LIQUID,FE,MN;1),,               +1145;,,                      N 89Hua2 !
$
 PAR  L(FCC_A1,FE,MN:VA;0),,            -7762+3.865*T;,,              N 89Hua2 !
 PAR  L(FCC_A1,FE,MN:VA;1),,            -259;,,                       N 89Hua2 !
 PAR  TC(FCC_A1,FE,MN:VA;0),,           -2282;,,                      N 89Hua2 !
 PAR  TC(FCC_A1,FE,MN:VA;1),,           -2068;,,                      N 89Hua2 !
$ New value below (old value was zero)
 PAR  BM(FCC_A1,FE,MN:VA;0),,              +1;,,                      N 12Hal !
$
 PAR  L(A1_FCC,FE,MN:VA;0),,            -7762+3.865*T;,,              N 89Hua2 !
 PAR  L(A1_FCC,FE,MN:VA;1),,            -259;,,                       N 89Hua2 !
 PAR  TC(A1_FCC,FE,MN:VA;0),,           -2282;,,                      N 89Hua2 !
 PAR  TC(A1_FCC,FE,MN:VA;1),,           -2068;,,                      N 89Hua2 !
 PAR  BM(A1_FCC,FE,MN:VA;0),,              +1;,,                      N 12Hal !
$
 PAR  G(FCC_4SL,FE:FE:FE:MN:VA),,       +GFFE3MN;,,                   N 08Hal !
 PAR  G(FCC_4SL,FE:FE:MN:MN:VA),,       +GFFE2MN2;,,                  N 08Hal !
 PAR  G(FCC_4SL,FE:MN:MN:MN:VA),,       +GFFEMN3;,,                   N 08Hal !
 PAR  L(FCC_4SL,FE,MN:FE,MN:*:*:VA;0),, +SFFEMN;,,                    N 08Hal !
$
 PAR  L(BCC_A2,FE,MN:VA;0),,            -2759+1.237*T;,,              N 89Hua2 !
 PAR  TC(BCC_A2,FE,MN:VA;0),,            +123;,,                      N 89Hua2 !
$
 PAR  L(A2_BCC,FE,MN:VA;0),,            -2759+1.237*T;,,              N 89Hua2 !
 PAR  TC(A2_BCC,FE,MN:VA;0),,            +123;,,                      N 89Hua2 !
$
 PAR  L(HCP_A3,FE,MN:VA;0),,            -5748+3.865*T;,,              N 11Dju !
 PAR  L(HCP_A3,FE,MN:VA;1),,            +273;,,                       N 11Dju !
$PAR  L(HCP_A3,FE,MN:VA;0),,            -5582+3.865*T;,,              N 89Hua2 !
$PAR  L(HCP_A3,FE,MN:VA;1),,            +273;,,                       N 89Hua2 !
$
 PAR  L(CBCC_A12,FE,MN:VA;0),,          -10184;,,                     N 89Hua2 !
 PAR  L(CUB_A13,FE,MN:VA;0),,           -11518+2.819*T;,,             N 89Hua2 !
$
 FUNCTION U1FFEMN   298.15  -700;                                      6000 N !
 FUNCTION GFFE3MN   298.15  +3*U1FFEMN-90;                             6000 N !
 FUNCTION GFFE2MN2  298.15  +4*U1FFEMN;                                6000 N !
 FUNCTION GFFEMN3   298.15  +3*U1FFEMN+90;                             6000 N !
 FUNCTION SFFEMN    298.15  +U1FFEMN;                                  6000 N !
$ ------------------------------------------------------------------------------
$ Fe-Ni
$
$ N. Dupin, B. Sundman, March 2003 at JEEP.
$
$ Checked against LB. Checked at 6000 K.
$
$ This dataset is modified from the LB dataset by changing the ordering
$ parameter to have a much weaker temperature dependence. A strongly positive
$ ordering contribution causes ordering at high temperature (in this case)
$ in the Cr-Fe-Ni and Fe-Mn-Ni systems. Compared to the LB dataset the critical
$ temperature for ordering (FeNi3) is the same, but the FeNi3 phase field
$ becomes wider at lower temperature and the bcc+fcc+FeNi3 equilibrium
$ temperature decreases.
$
$ There are several different descriptions of the fcc ordering floating around.
$ All are referred to I. Ansara. This one is taken from LBall-v7+fun.tdb and
$ cited there as I. Ansara 1995. However, the description in FeNi-95Ans-CK.tdb
$ is different. Therefore I assume that the complete present description
$ (and not just the SRO contribution) is from N. Dupin 2003.
$
$ Bcc ordering added by B. Sundman 2003
$ Liquid changed by B.-J. Lee 1993
$ U1FFENI changed by B. Hallstedt 2016
$
$ I have not seen the original 85Xin report, but it is consistently cited
$ by both AFG and B.-J. Lee, so I believe it is correctly cited.
$
$ The diagram in LB is calculated using the original 85Xin parameters for
$ the liquid.
$
$PAR  L(LIQUID,FE,NI;0),,               -18378.86+6.03912*T;,,        N 85Xin !
$PAR  L(LIQUID,FE,NI;1),,               +9228.1-3.54642*T;,,          N 85Xin !
 PAR  L(LIQUID,FE,NI;0),,               -16911+5.1622*T;,,            N 93Lee1 !
 PAR  L(LIQUID,FE,NI;1),,               +10180-4.146656*T;,,          N 93Lee1 !
$
 PAR  L(FCC_A1,FE,NI:VA;0),,            -12054.355+3.27413*T;,,       N 85Xin !
 PAR  L(FCC_A1,FE,NI:VA;1),,            +11082.1315-4.45077*T;,,      N 85Xin !
 PAR  L(FCC_A1,FE,NI:VA;2),,            -725.805174;,,                N 85Xin !
 PAR  TC(FCC_A1,FE,NI:VA;0),,           +2133;,,                      N 85Xin !
 PAR  TC(FCC_A1,FE,NI:VA;1),,            -682;,,                      N 85Xin !
 PAR  BM(FCC_A1,FE,NI:VA;0),,              +9.55;,,                   N 85Xin !
 PAR  BM(FCC_A1,FE,NI:VA;1),,              +7.23;,,                   N 85Xin !
 PAR  BM(FCC_A1,FE,NI:VA;2),,              +5.93;,,                   N 85Xin !
 PAR  BM(FCC_A1,FE,NI:VA;3),,              +6.18;,,                   N 85Xin !
$
 PAR  L(A1_FCC,FE,NI:VA;0),,            -12054.355+3.27413*T;,,       N 85Xin !
 PAR  L(A1_FCC,FE,NI:VA;1),,            +11082.1315-4.45077*T;,,      N 85Xin !
 PAR  L(A1_FCC,FE,NI:VA;2),,            -725.805174;,,                N 85Xin !
 PAR  TC(A1_FCC,FE,NI:VA;0),,           +2133;,,                      N 85Xin !
 PAR  TC(A1_FCC,FE,NI:VA;1),,            -682;,,                      N 85Xin !
 PAR  BM(A1_FCC,FE,NI:VA;0),,              +9.55;,,                   N 85Xin !
 PAR  BM(A1_FCC,FE,NI:VA;1),,              +7.23;,,                   N 85Xin !
 PAR  BM(A1_FCC,FE,NI:VA;2),,              +5.93;,,                   N 85Xin !
 PAR  BM(A1_FCC,FE,NI:VA;3),,              +6.18;,,                   N 85Xin !
$
 PAR  G(FCC_4SL,FE:FE:FE:NI:VA),,       +GFFE3NI;,,                   N 16Hal5 !
 PAR  G(FCC_4SL,FE:FE:NI:NI:VA),,       +GFFE2NI2;,,                  N 16Hal5 !
 PAR  G(FCC_4SL,FE:NI:NI:NI:VA),,       +GFFENI3;,,                   N 16Hal5 !
 PAR  L(FCC_4SL,FE,NI:*:*:*:VA;0),,     +U3FFENI;,,                   N 03Dup !
 PAR  L(FCC_4SL,FE,NI:FE,NI:*:*:VA;0),, +SFFENI;,,                    N 16Hal5 !
$
 PAR  L(BCC_A2,FE,NI:VA;0),,            -956.63-1.28726*T;,,          N 85Xin !
 PAR  L(BCC_A2,FE,NI:VA;1),,            +1789.03-1.92912*T;,,         N 85Xin !
$
 PAR  L(A2_BCC,FE,NI:VA;0),,            -956.63-1.28726*T;,,          N 85Xin !
 PAR  L(A2_BCC,FE,NI:VA;1),,            +1789.03-1.92912*T;,,         N 85Xin !
$
 PAR  G(B2_BCC,FE:NI:VA),,              -2083.274;,,                  N 09Zha2 !
 PAR  G(B2_BCC,NI:FE:VA),,              -2083.274;,,                  N 09Zha2 !
$
$ metastable
$
 PAR  L(HCP_A3,FE,NI:VA;0),,            -12054.355+3.27413*T;,,       N 85Xin !
 PAR  L(HCP_A3,FE,NI:VA;1),,            +11082.1315-4.45077*T;,,      N 85Xin !
 PAR  L(HCP_A3,FE,NI:VA;2),,            -725.805174;,,                N 85Xin !
$
 PAR  L(CBCC_A12,FE,NI:VA;0),,          +ZERO;,,                      N 09Zha1 !
 PAR  L(CUB_A13,FE,NI:VA;0),,           -7000;,,                      N 09Zha1 ! 
$
$ Function below from 03Dup
$FUNCTION U1FFENI   298.15  -7500+13.7*T;                              6000 N !
$ Half T dependence (below) is not sufficient.
$FUNCTION U1FFENI   298.15  -1906+6.5*T;                               6000 N !
 FUNCTION U1FFENI   298.15  +814+3*T;                                  6000 N !
 FUNCTION SFFENI    298.15  +U1FFENI;                                  6000 N !
 FUNCTION U3FFENI   298.15  +1200;                                     6000 N !
 FUNCTION GFFENI3   298.15  +3*U1FFENI-6315;                           6000 N !
 FUNCTION GFFE3NI   298.15  +3*U1FFENI+6000;                           6000 N !
 FUNCTION GFFE2NI2  298.15  +4*U1FFENI;                                6000 N !
$ ------------------------------------------------------------------------------
$ Mn-C
$
$ D. Djurovic, B. Hallstedt, J. von Appen, R. Dronskowski,
$ Calphad, 34, 279-85(2010).
$
$ Checked against paper. Checked at 6000 K.
$
 PAR  L(LIQUID,C,MN;0),,                -179183+43.8449*T;,,          N 10Dju !
 PAR  L(LIQUID,C,MN;1),,                +6313;,,                      N 10Dju !
 PAR  L(LIQUID,C,MN;2),,                +23281;,,                     N 10Dju !
$
 PAR  G(FCC_A1,MN:C),,                  +GHSERMN+GHSERCC+13.659*T;,,  N 10Dju !
 PAR  L(FCC_A1,MN:C,VA;0),,             -41333;,,                     N 10Dju !
$
 PAR  G(A1_FCC,MN:C),,                  +GHSERMN+GHSERCC+13.659*T;,,  N 10Dju !
 PAR  L(A1_FCC,MN:C,VA;0),,             -41333;,,                     N 10Dju !
$
 PAR  G(BCC_A2,MN:C),,                  +GHSERMN+3*GHSERCC
             +10000+30*T;,,                                           N 90Hua1 !
 PAR  G(A2_BCC,MN:C),,                  +GHSERMN+3*GHSERCC
             +10000+30*T;,,                                           N 90Hua1 !
$
 PAR  G(HCP_A3,MN:C),,                  +GHSERMN+0.5*GHSERCC
             -9000-1.0651*T;,,                                        N 10Dju !
 PAR  L(HCP_A3,MN:C,VA;0),,             -5006;,,                      N 10Dju !
$
 PAR  G(CBCC_A12,MN:C),,                +GHSERMN+GHSERCC
             +27.46525*T;,,                                           N 10Dju !
 PAR  L(CBCC_A12,MN:C,VA;0),,           -52204;,,                     N 10Dju !
$
 PAR  G(CUB_A13,MN:C),,                 +GHSERMN+GHSERCC+2607;,,      N 10Dju !
 PAR  L(CUB_A13,MN:C,VA;0),,            -10175;,,                     N 10Dju !
$
 PAR  G(M23C6_D84,MN:MN:C),,            +GMN23C6;,,                   N 10Dju !
 PAR  G(CEMENTITE_D011,MN:C),,          +GMN3C;,,                     N 10Dju !
 PAR  G(M5C2,MN:C),,                    +GMN5C2;,,                    N 10Dju !
 PAR  G(M7C3_D101,MN:C),,               +GMN7C3;,,                    N 10Dju !
$
 FUNCTION GMN23C6   298.15  +23*GHSERMN+6*GHSERCC-310473+53.86*T;      6000 N !
 FUNCTION GMN3C     298.15  +3*GHSERMN+GHSERCC-39644+3.04*T;           6000 N !
 FUNCTION GMN5C2    298.15  +5*GHSERMN+2*GHSERCC-73954+6.36*T;         6000 N !
 FUNCTION GMN7C3    298.15  +7*GHSERMN+3*GHSERCC-106695+9.36*T;        6000 N !
$ ------------------------------------------------------------------------------
$ Mn-Ni
$
$ P. Franke, Int. J. Mater. Res., 98, 954-60(2007).
$
$ Checked against paper. Checked at 6000 K.
$
$ 4SL model for fcc using option F.
$
$ The parameters for the disordered phases (except bcc) are kept from 
$ Guo and Du 2005.
$
$ There seems to be a magnetic miscibility gap (with Nishizawa horn) in the
$ fcc phase on the Ni-rich side below about 500 K. For some reason it
$ continues as a very thin miscibility gap up to the solidus.
$
 PAR  L(LIQUID,MN,NI;0),,               -45032.1+2.7764*T;,,          N 05Guo !
 PAR  L(LIQUID,MN,NI;1),,               +11665.5-7.6061*T;,,          N 05Guo !
$
 PAR  L(FCC_A1,MN,NI:VA;0),,            -27996.5-1.2275*T;,,          N 05Guo !
 PAR  L(FCC_A1,MN,NI:VA;1),,            +19266.4-12.2853*T;,,         N 05Guo !
 PAR  TC(FCC_A1,MN,NI:VA;0),,           -3171.20;,,                   N 05Guo !
 PAR  TC(FCC_A1,MN,NI:VA;1),,           -4317.73;,,                   N 05Guo !
 PAR  BM(FCC_A1,MN,NI:VA;0),,              -1.3947;,,                 N 05Guo !
 PAR  BM(FCC_A1,MN,NI:VA;1),,              +3.9050;,,                 N 05Guo !
$
 PAR  L(A1_FCC,MN,NI:VA;0),,            -27996.5-1.2275*T;,,          N 05Guo !
 PAR  L(A1_FCC,MN,NI:VA;1),,            +19266.4-12.2853*T;,,         N 05Guo !
 PAR  TC(A1_FCC,MN,NI:VA;0),,           -3171.20;,,                   N 05Guo !
 PAR  TC(A1_FCC,MN,NI:VA;1),,           -4317.73;,,                   N 05Guo !
 PAR  BM(A1_FCC,MN,NI:VA;0),,              -1.3947;,,                 N 05Guo !
 PAR  BM(A1_FCC,MN,NI:VA;1),,              +3.9050;,,                 N 05Guo !
$
 PAR  G(FCC_4SL,MN:MN:MN:NI:VA),,       +GFMN3NI;,,                   N 07Fra !
 PAR  G(FCC_4SL,MN:MN:NI:NI:VA),,       +GFMN2NI2;,,                  N 07Fra !
 PAR  G(FCC_4SL,MN:NI:NI:NI:VA),,       +GFMNNI3;,,                   N 07Fra !
 PAR  G(FCC_4SL,MN,NI:MN,NI:*:*:VA;0),, +SFMNNI;,,                    N 07Fra !
$
 PAR  L(BCC_A2,MN,NI:VA;0),,            -11466-14*T;,,                N 07Fra !
 PAR  L(A2_BCC,MN,NI:VA;0),,            -11466-14*T;,,                N 07Fra !
$
 PAR  G(B2_BCC,MN:NI:VA),,              -23774+4.5*T;,,               N 07Fra !
 PAR  G(B2_BCC,NI:MN:VA),,              -23774+4.5*T;,,               N 07Fra !
$
 PAR  L(CBCC_A12,MN,NI:VA;0),,          -27797.3-0.4267*T;,,          N 05Guo !
 PAR  L(CBCC_A12,MN,NI:VA;1),,          +36529.6-30.5162*T;,,         N 05Guo !
$
 PAR  L(CUB_A13,MN,NI:VA;0),,           -28815.2+0.1795*T;,,          N 05Guo !
 PAR  L(CUB_A13,MN,NI:VA;1),,           +24317.8-16.8271*T;,,         N 05Guo !
$
$ metastable
$
 PAR  L(HCP_A3,MN,NI:VA;0),,            -27996.5-1.2275*T;,,          N Same !
 PAR  L(HCP_A3,MN,NI:VA;1),,            +19266.4-12.2853*T;,,         N Same !
$
 FUNCTION U1FMNNI   298.15  -7050;                                     6000 N !
 FUNCTION SFMNNI    298.15  -5500;                                     6000 N !
 FUNCTION GFMN3NI   298.15  +3*U1FMNNI+2200;                           6000 N !
 FUNCTION GFMN2NI2  298.15  +4*U1FMNNI;                                6000 N !
 FUNCTION GFMNNI3   298.15  +3*U1FMNNI+1550;                           6000 N !
$ ------------------------------------------------------------------------------
$ Ni-C
$
$ B. Hallstedt, unpublished, 2006
$
$ Checked at 6000 K.
$
$ Liquid interaction adjusted to exp. data from Oden and Gokcen 1997.
$
$ The parameter G(BCC_A2,NI:C) was set temperature independent to
$ avoid inverse stability of bcc (equal to 87Gab at about 1273K).
$
 PAR  L(LIQUID,C,NI;0),,                -93450+24*T;,,                N 06Hal2 !
$
 PAR  G(FCC_A1,NI:C),,                  +GHSERNI+GHSERCC
             +62000-7.6*T;,,                                          N 92Fer !
 PAR  TC(FCC_A1,NI:C),,                   633.00;,,                   N 87Gab !
 PAR  BM(FCC_A1,NI:C),,                     0.52;,,                   N 87Gab !
 PAR  L(FCC_A1,NI:C,VA;0),,             -14902+7.5*T;,,               N 92Lee !
$
 PAR  G(A1_FCC,NI:C),,                  +GHSERNI+GHSERCC
             +62000-7.6*T;,,                                          N 92Fer !
 PAR  TC(A1_FCC,NI:C),,                   633.00;,,                   N 87Gab !
 PAR  BM(A1_FCC,NI:C),,                     0.52;,,                   N 87Gab !
 PAR  L(A1_FCC,NI:C,VA;0),,             -14902+7.5*T;,,               N 92Lee !
$
$ Metastable
$
 PAR  G(BCC_A2,NI:C),,                  +GHSERNI+3*GHSERCC
             +270000;,,                                               N 06Hal2 !
 PAR  TC(BCC_A2,NI:C),,                   575.00;,,                   N 87Gab !
 PAR  BM(BCC_A2,NI:C),,                     0.85;,,                   N 87Gab !
$
 PAR  G(A2_BCC,NI:C),,                  +GHSERNI+3*GHSERCC
             +270000;,,                                               N 06Hal2 !
 PAR  TC(A2_BCC,NI:C),,                   575.00;,,                   N 87Gab !
 PAR  BM(A2_BCC,NI:C),,                     0.85;,,                   N 87Gab !
$
 PAR  G(HCP_A3,NI:C),,                  +GHSERNI+0.5*GHSERCC
             +34796+2.665*T;,,                                        N 88Fer2 !
 PAR  TC(HCP_A3,NI:C),,                   633.00;,,                   N 88Fer2 !
 PAR  BM(HCP_A3,NI:C),,                     0.52;,,                   N 88Fer2 !
$
 PAR  G(CEMENTITE_D011,NI:C),,          +3*GHSERNI+GHSERCC
             +34700-20*T;,,                                           N 87Gab !
 PAR  G(M7C3_D101,NI:C),,               +7*GHSERNI+3*GHSERCC
             +198000-37*T;,,                                          N 06Hal3 !
 PAR  G(M23C6_D84,NI:NI:C),,            +GNIM23C6;,,                  N 06Hal3 !
$
 FUNCTION GNIM23C6  298.15  +23*GHSERNI+6*GHSERCC+350000-85*T;         6000 N !
$ ------------------------------------------------------------------------------
$ Ternary systems
$ ------------------------------------------------------------------------------
$ Al-Co-C
$
$ H. Ohtani, M. Yamano, M. Hasebe, Calphad, 28, 177-90(2004).
$
$ This dataset is based on the evaluation from 04Oht, but all binaries have
$ been changed. They used a common model for Co3Al and kappa, but here Co3Al
$ (which is not a stable phase) is described as an fcc ordered phase and
$ kappa is described with a separate model.
$
$ It was necessary to reduce the stability of the kappa phase compared to 04Oht.
$
$ Results are now fairly reasonable, but more work is needed for this system.
$
 PAR  L(LIQUID,AL,C,CO;0),,             +ZERO;,,                      N 04Oht !
 PAR  L(LIQUID,AL,C,CO;1),,             +ZERO;,,                      N 04Oht !
 PAR  L(LIQUID,AL,C,CO;2),,             -260000;,,                    N 04Oht !
$
$PAR  G(KAPPA_E21,AL:CO:C),,            +GHSERAL+3*GHSERCO+GHSERCC
$            -178750+31.5*T;,,                                        N 04Oht !
 PAR  G(KAPPA_E21,AL:CO:C),,            +GHSERAL+3*GHSERCO+GHSERCC
             -158750+31.5*T;,,                                        N 17Hal1 !
$ ------------------------------------------------------------------------------
$ Al-Co-Cr
$
$ X.L. Liu, G. Lindwall, T. Gheno, Z.-K. Liu, Calphad, 52, 125-42(2016).
$
$ Checked against paper and author's tdb.
$
$ Ternary and Al-Cr hcp interaction used in 15Liu have been removed by 16Liu.
$ They are reintroduced here.
$
$ Fcc changed from 2SL to 4SL. SIGMA_OLD changed to SIGMA_D8B (using the same
$ Al-Cr and Al-Co-Cr parameters). The Al solubility in sigma increases
$ and the shape of the sigma field changes.
$
 PAR  L(LIQUID,AL,CO,CR;0),,            +30000;,,                     N 15Liu !
$
 PAR  L(FCC_A1,AL,CO,CR:VA;0),,         +990+8.278*T;,,               N 16Liu !
 PAR  L(A1_FCC,AL,CO,CR:VA;0),,         +990+8.278*T;,,               N 16Liu !
$
 PAR  G(FCC_4SL,AL:AL:CO:CR:VA),,       +FAL2COCR;,,                  N 16Liu !
 PAR  G(FCC_4SL,CO:CO:AL:CR:VA),,       +FALCO2CR;,,                  N 16Liu !
 PAR  G(FCC_4SL,CR:CR:AL:CO:VA),,       +FALCOCR2;,,                  N 16Liu !
$
 PAR  L(BCC_A2,AL,CO,CR:VA;0),,         -28128;,,                     N 16Liu !
 PAR  L(BCC_A2,AL,CO,CR:VA;1),,         +123468-61.879*T;,,           N 16Liu !
 PAR  L(BCC_A2,AL,CO,CR:VA;2),,         -12107-32.267*T;,,            N 16Liu !
$
 PAR  L(A2_BCC,AL,CO,CR:VA;0),,         -28128;,,                     N 16Liu !
 PAR  L(A2_BCC,AL,CO,CR:VA;1),,         +123468-61.879*T;,,           N 16Liu !
 PAR  L(A2_BCC,AL,CO,CR:VA;2),,         -12107-32.267*T;,,            N 16Liu !
$
 PAR  L(B2_BCC,AL,CO:CR:VA;0),,         -30895;,,                     N 16Liu !
 PAR  L(B2_BCC,CR:AL,CO:VA;0),,         -30895;,,                     N 16Liu !
 PAR  L(B2_BCC,CO,CR:AL:VA;0),,         -11069;,,                     N 16Liu !
 PAR  L(B2_BCC,AL:CO,CR:VA;0),,         -11069;,,                     N 16Liu !
$
 PAR  L(HCP_A3,AL,CO,CR:VA;0),,         +25000;,,                     N 15Liu !
$
 PAR  G(SIGMA_D8B,AL:CR:CO),,           +10*GHSERAL+4*GHSERCR
             +16*GBCCCO-617537;,,                                     N 15Liu !
 PAR  G(SIGMA_D8B,CO:CR:AL),,           +10*GFCCCO+4*GHSERCR
             +16*GBCCAL-931862;,,                                     N 15Liu !
 PAR  L(SIGMA_D8B,CO:CR:AL,CR;0),,      -200000;,,                    N 16Liu !
$
 FUNCTION U1ALCOCR  298.15  0.0;                                       6000 N !
 FUNCTION U2ALCOCR  298.15  0.0;                                       6000 N !
 FUNCTION U3ALCOCR  298.15  0.0;                                       6000 N !
 FUNCTION FALCOCR2  298.15  +U1FALCO+2*U1FALCR+2*U1FCOCR+U1ALCOCR;     6000 N !
 FUNCTION FALCO2CR  298.15  +2*U1FALCO+U1FALCR+2*U1FCOCR+U2ALCOCR;     6000 N !
 FUNCTION FAL2COCR  298.15  +2*U1FALCO+2*U1FALCR+U1FCOCR+U3ALCOCR;     6000 N !
$ ------------------------------------------------------------------------------
$ Al-Co-Fe
$
$ Not yet modelled.
$
$ ------------------------------------------------------------------------------
$ Al-Co-Mn
$
$ Not yet modelled.
$
$ ------------------------------------------------------------------------------
$ Al-Co-Ni
$
$ X.L. Liu, G. Lindwall, T. Gheno, Z.-K. Liu, Calphad, 52, 125-42(2016).
$
$ Checked against paper and author's tdb.
$
$ AlCo-B2 partially changed back to 98Dup. Fcc changed from 2SL to 4SL.
$
$ Hcp interaction for Al-Ni restored.
$
 PAR  L(LIQUID,AL,CO,NI;0),,            +20000;,,                     N 16Liu !
$
 PAR  L(FCC_A1,AL,CO,NI:VA;0),,         +ZERO;,,                      N 16Liu !
 PAR  L(A1_FCC,AL,CO,NI:VA;0),,         +ZERO;,,                      N 16Liu !
$
 PAR  G(FCC_4SL,AL:AL:CO:NI:VA),,       +FAL2CONI;,,                  N 16Liu !
 PAR  G(FCC_4SL,CO:CO:AL:NI:VA),,       +FALCO2NI;,,                  N 16Liu !
 PAR  G(FCC_4SL,NI:NI:AL:CO:VA),,       +FALCONI2;,,                  N 16Liu !
$
 PAR  L(BCC_A2,AL,CO,NI:VA;0),,         -15483;,,                     N 16Liu !
 PAR  L(A2_BCC,AL,CO,NI:VA;0),,         -15483;,,                     N 16Liu !
$
 PAR  L(B2_BCC,AL,CO:NI:VA;0),,         -21769;,,                     N 16Liu !
 PAR  L(B2_BCC,NI:AL,CO:VA;0),,         -21769;,,                     N 16Liu !
$
 FUNCTION U1ALCONI  298.15  0.0;                                       6000 N !
 FUNCTION U2ALCONI  298.15  0.0;                                       6000 N !
 FUNCTION U3ALCONI  298.15  0.0;                                       6000 N !
 FUNCTION FALCONI2  298.15  +U1FALCO+2*U1FALNI+2*U1FCONI+U1ALCONI;     6000 N !
 FUNCTION FALCO2NI  298.15  +2*U1FALCO+U1FALNI+2*U1FCONI+U2ALCONI;     6000 N !
 FUNCTION FAL2CONI  298.15  +2*U1FALCO+2*U1FALNI+U1FCONI+U3ALCONI;     6000 N !
$ ------------------------------------------------------------------------------
$ Al-Cr-C
$
$ B. Hallstedt, D. Music, Z. Sun, Int. J. Mater. Res., 97, 539-42(2006).
$
$ Using the parameters from 08Con for bcc Al-C leads to some increase of the
$ C solubility in the Al-Cr bcc solid solution, but it remains very small
$ and is not visible in normal plots. The result is very reasonable.
$
$ Cr-C changed from 92Lee to 12Khv (only liquid changed).
$
$
 PAR  G(MAX_PHASE,CR:AL:C),,            +GHSERAL+GHSERCC+2*GHSERCR
             -86600;,,                                                N 06Hal1 !
$ ------------------------------------------------------------------------------
$ Al-Cr-Fe
$
$ Not yet modelled.
$
$ ------------------------------------------------------------------------------
$ Al-Cr-Mn
$
$ See Senlin Cui, MMTA 2016/17. MQM liquid needs to be changed to RKM.
$
$ ------------------------------------------------------------------------------
$ Al-Cr-Ni
$
$ N. Dupin, I. Ansara, B. Sundman, Calphad, 25, 279-98(2001).
$
$ Only claimed to be valid for the AlNi-Ni-Cr subsystem.
$
