Repository: Iuliia1Andreeva/projectInformationSystemOnThermochemicalThermophysicalSubstancesProperties

File: II курс проект/databases/mpea-pre-03.tdb (part 4 of 5)
$
$ Cr-Ni from 92Lee changed to 16Tan. Fcc changed from 2SL to 4SL.
$
 PAR  L(LIQUID,AL,CR,NI;0),,            +16000;,,                     N 01Dup !
$
 PAR  G(FCC_A1,AL,CR,NI:VA;0),,         +30300;,,                     N 01Dup !
 PAR  G(A1_FCC,AL,CR,NI:VA;0),,         +30300;,,                     N 01Dup !
$
 PAR  G(BCC_A2,AL,CR,NI:VA;0),,         +42500;,,                     N 01Dup !
 PAR  G(A2_BCC,AL,CR,NI:VA;0),,         +42500;,,                     N 01Dup !
$
 PAR  G(FCC_4SL,AL:AL:CR:NI:VA),,       +FAL2CRNI;,,                  N 01Dup !
 PAR  G(FCC_4SL,CR:CR:AL:NI:VA),,       +FALCR2NI;,,                  N 01Dup !
 PAR  G(FCC_4SL,NI:NI:AL:CR:VA),,       +FALCRNI2;,,                  N 01Dup !
$
 FUNCTION FALCRNI2  298.15  +U1FALCR+2*U1FALNI+2*U1FCRNI+6650;         6000 N !
 FUNCTION FALCR2NI  298.15  +2*U1FALCR+U1FALNI+2*U1FCRNI;              6000 N !
 FUNCTION FAL2CRNI  298.15  +2*U1FALCR+2*U1FALNI+U1FCRNI;              6000 N !
$ ------------------------------------------------------------------------------
$ Al-Fe-C
$
$ D. Connetable, J. Lacaze, P. Maugis, B. Sundman, Calphad, 32, 361-70(2008).
$
$ Modified by K.-G. Chin et al. 2010
$
$ This is a simplified version modified by K.-G. Chin et al 2010.
$ KAPPA_E21 is described as a separate phase and not as ordered fcc.
$ The figures in the manuscript are reproduced when disordered bcc is used.
$ Including B2_BCC only leads to small changes.
$
$ The Al-Fe system from Seiersten et al. 1993 has been
$ replaced with the new Al-Fe dataset from Sundman et al. 2009.
$ In the 1473 K section this leads to shift of the fcc + bcc + kappa
$ equilibrium to somewhat lower Al content in fcc and bcc.
$ At 1273 K this difference is very small, but the change of kappa from
$ 10Chi has the same effect, but more pronounced at 1273 K.
$
 PAR  L(LIQUID,AL,C,FE;0),,             -49000;,,                     N 08Con !
$
 PAR  L(FCC_A1,AL,FE:C;0),,             -104000+80*T;,,               N 08Con !
 PAR  L(FCC_A1,AL,FE:C;1),,             +81000;,,                     N 08Con !
$
 PAR  L(A1_FCC,AL,FE:C;0),,             -104000+80*T;,,               N 08Con !
 PAR  L(A1_FCC,AL,FE:C;1),,             +81000;,,                     N 08Con !
$
 PAR  G(FCC_4SL,AL:AL:AL:FE:C),,        +ZERO;,,                      N 08Con !
 PAR  G(FCC_4SL,AL:AL:FE:FE:C),,        +ZERO;,,                      N 08Con !
 PAR  G(FCC_4SL,AL:FE:FE:FE:C),,        +ZERO;,,                      N 08Con !
$
 PAR  G(B2_BCC,FE:AL:C),,               +ZERO;,,                      N 08Con !
 PAR  G(B2_BCC,AL:FE:C),,               +ZERO;,,                      N 08Con !
$
 PAR  G(KAPPA_E21,AL:FE:C),,            +GHSERAL+3*GFCCFE+GHSERCC
             -115000+25.2*T;,,                                        N 10Chi !
 PAR  G(KAPPA_E21,AL:FE:C,VA;0),,       +13752-24*T;,,                N 10Chi !
$ ------------------------------------------------------------------------------
$ Al-Fe-Mn
$
$ B.B. Lindahl, M. Selleby, Calphad, 43, 86-93(2013).
$
$ In the tdb from 13Lin the Al-Mn fcc interaction from 07Du is used, but the
$ ordering parameters are from 12Dju.
$
 PAR  L(LIQUID,AL,FE,MN;0),,            +ZERO;,,                      N 13Lin !
$
 PAR  L(FCC_A1,AL,FE,MN:VA;0),,         -42500;,,                     N 13Lin !
 PAR  L(FCC_A1,AL,FE,MN:VA;1),,         +ZERO;,,                      N 13Lin !
 PAR  L(FCC_A1,AL,FE,MN:VA;2),,         -31800;,,                     N 13Lin !
$
 PAR  L(A1_FCC,AL,FE,MN:VA;0),,         -42500;,,                     N 13Lin !
 PAR  L(A1_FCC,AL,FE,MN:VA;1),,         +ZERO;,,                      N 13Lin !
 PAR  L(A1_FCC,AL,FE,MN:VA;2),,         -31800;,,                     N 13Lin !
$
 PAR  L(BCC_A2,AL,FE,MN:VA;0),,         +ZERO;,,                      N 13Lin !
 PAR  L(A2_BCC,AL,FE,MN:VA;0),,         +ZERO;,,                      N 13Lin !
$
 PAR  L(HCP_A3,AL,FE,MN:VA;0),,         +ZERO;,,                      N 13Lin !
$
 PAR  L(CBCC_A12,AL,FE,MN:VA;0),,       +ZERO;,,                      N 13Lin !
$
 PAR  L(CUB_A13,AL,FE,MN:VA;0),,        -45000;,,                     N 13Lin !
 PAR  L(CUB_A13,AL,FE,MN:VA;1),,        +24000;,,                     N 13Lin !
 PAR  L(CUB_A13,AL,FE,MN:VA;2),,        +ZERO;,,                      N 13Lin !
$
 PAR  L(AL13FE4,AL:FE,MN:AL;0),,        -624;,,                       N 13Lin !
 PAR  L(AL13FE4,AL:FE,MN:VA;0),,        +ZERO;,,                      N 13Lin !
$
 PAR  L(AL6MN_D2H,AL:FE,MN;0),,         -18270;,,                     N 13Lin !
 PAR  L(AL4MN_MU,AL:FE,MN;0),,          -27200;,,                     N 13Lin !
$
 PAR  G(AL8MN5_D810,AL:MN:FE),,         +12*GHSERAL+5*GHSERMN
             +9*GHSERFE-468000;,,                                     N 13Lin !
 PAR  L(AL8MN5_D810,AL:MN:AL,FE;0),,    -202800;,,                    N 13Lin !
 PAR  L(AL8MN5_D810,AL:MN:FE,MN;0),,    -525200;,,                    N 13Lin !
$ ------------------------------------------------------------------------------
$ Al-Fe-Ni
$
$ L. Zhang, J. Wang, Y. Du, R. Hu, P. Nash, X.-G. Lu, C. Jiang,
$ Acta Mater., 57, 5324-41(2009).
$
$ Checked against paper.
$
$ The fcc interaction is brutal.
$
$ Al-Fe changed from 93Sei to 09Sun.
$
$ Fcc changed from 2SL to 4SL.
$
$ There are substantial changes among the fcc, bcc, B2 and L1_2 phases in the
$ Al-poor part of the system. There are small changes in the Al-rich part.
$ This system will need to be refitted.
$
 PAR  L(LIQUID,AL,FE,NI;0),,            -62066.21+11.7632*T;,,        N 09Zha2 !
 PAR  L(LIQUID,AL,FE,NI;1),,            +57195;,,                     N 09Zha2 !
 PAR  L(LIQUID,AL,FE,NI;2),,            -8440.93;,,                   N 09Zha2 !
$
 PAR  L(FCC_A1,AL,FE,NI:VA;0),,         +ZERO;,,                      N 09Zha2 !
 PAR  L(FCC_A1,AL,FE,NI:VA;1),,         -178140.69+96.0612*T;,,       N 09Zha2 !
 PAR  L(FCC_A1,AL,FE,NI:VA;2),,         -207403.88+117.74*T;,,        N 09Zha2 !
$
 PAR  L(A1_FCC,AL,FE,NI:VA;0),,         +ZERO;,,                      N 09Zha2 !
 PAR  L(A1_FCC,AL,FE,NI:VA;1),,         -178140.69+96.0612*T;,,       N 09Zha2 !
 PAR  L(A1_FCC,AL,FE,NI:VA;2),,         -207403.88+117.74*T;,,        N 09Zha2 !
$
 PAR  G(FCC_4SL,AL:AL:FE:NI:VA),,       +FAL2FENI;,,                  N 09Zha2 !
 PAR  G(FCC_4SL,FE:FE:AL:NI:VA),,       +FALFE2NI;,,                  N 09Zha2 !
 PAR  G(FCC_4SL,NI:NI:AL:FE:VA),,       +FALFENI2;,,                  N 09Zha2 !
$
 PAR  L(BCC_A2,AL,FE,NI:VA;0),,         -85763.63;,,                  N 09Zha2 !
 PAR  L(BCC_A2,AL,FE,NI:VA;1),,         -23327.05;,,                  N 09Zha2 !
 PAR  L(BCC_A2,AL,FE,NI:VA;2),,         -63420.34;,,                  N 09Zha2 !
$
 PAR  L(A2_BCC,AL,FE,NI:VA;0),,         -85763.63;,,                  N 09Zha2 !
 PAR  L(A2_BCC,AL,FE,NI:VA;1),,         -23327.05;,,                  N 09Zha2 !
 PAR  L(A2_BCC,AL,FE,NI:VA;2),,         -63420.34;,,                  N 09Zha2 !
$
 PAR  L(B2_BCC,AL,FE:NI:VA;0),,         -29728.16;,,                  N 09Zha2 !
 PAR  L(B2_BCC,NI:AL,FE:VA;0),,         -29728.16;,,                  N 09Zha2 !
 PAR  L(B2_BCC,AL,NI:FE:VA;0),,         -57636.58;,,                  N 09Zha2 !
 PAR  L(B2_BCC,FE:AL,NI:VA;0),,         -57636.58;,,                  N 09Zha2 !
 PAR  L(B2_BCC,FE,NI:AL:VA;0),,         -26029.79;,,                  N 09Zha2 !
 PAR  L(B2_BCC,AL:FE,NI:VA;0),,         -26029.79;,,                  N 09Zha2 !
$
 PAR  L(AL5CO2_D811,AL:FE,NI;0),,       -19092.108;,,                 N 09Zha2 !
 PAR  L(AL5FE2,AL:FE,NI;0),,            -239686.86;,,                 N 09Zha2 !
 PAR  G(AL71FE5NI24,AL:FE:NI),,         +0.71*GHSERAL+0.05*GHSERFE
             +0.24*GHSERNI-41075.33+3.0113*T;,,                       N 09Zha2 !
$
 PAR  G(AL3NI2_D513,AL:FE:NI),,         +3*GHSERAL+2*GHSERFE
             +GHSERNI;,,                                              N 09Zha2 !
 PAR  L(AL3NI2_D513,AL:FE,NI:NI;0),,    +888.5628-55*T;,,             N 09Zha2 !
 PAR  L(AL3NI2_D513,AL:FE,NI:VA;0),,    +888.5628-55*T;,,             N 09Zha2 !
$
$ The U1F functions are different from those used by 09Zha2, and their alpha
$ functions are therefore not included here. Instead they should be refitted.
 FUNCTION FALFENI2  298.15  +U1FALFE+2*U1FALNI+2*U1FFENI;              6000 N !
 FUNCTION FALFE2NI  298.15  +2*U1FALFE+U1FALNI+2*U1FFENI;              6000 N !
 FUNCTION FAL2FENI  298.15  +2*U1FALFE+2*U1FALNI+U1FFENI;              6000 N !
$ ------------------------------------------------------------------------------
$ Al-Mn-C
$
$ K.-G. Chin, H.-J. Lee, J.-H. Kwak, J.-Y. Kang, B.-J. Lee,
$ J. Alloys Compd., 505, 217-23(2010).
$
$ Needs to be checked.
$
 PAR  L(FCC_A1,AL,MN:C,VA;0),,          -50000;,,                     N 10Chi !
 PAR  L(A1_FCC,AL,MN:C,VA;0),,          -50000;,,                     N 10Chi !
$
$PAR  G(KAPPA_E21,AL:MN:C),,            +GHSERAL+3*GFCCMN+GHSERCC
$            -96000;,,                                                N 10Chi !
$ Parameter below used in PrecHiMn-4
 PAR  G(KAPPA_E21,AL:MN:C),,            +GHSERAL+3*GFCCMN+GHSERCC
             -150920+40*T;,,                                          N 10Chi !
$ ------------------------------------------------------------------------------
$ Al-Mn-Ni
$
$ Not yet modelled.
$
$ ------------------------------------------------------------------------------
$ Al-Ni-C
$
$ H. Ohtani, M. Yamano, M. Hasebe, Calphad, 28, 177-90(2004).
$
$ This dataset is based on the evaluation from 04Oht, but all binaries have
$ been changed. They used a common model for Ni3Al and kappa, but here Ni3Al
$ is described as an fcc ordered phase and kappa is described with a separate
$ model. Note that kappa is not a stable phase in this system.
$
$ The liquid interaction was taken from 14Wan.
$
$ The C solubility in Ni3Al is very low and no attempt was made to increase it
$ at this time. The kappa parameter G(KAPPA_E21,AL:NI:VA) was adjusted so that
$ kappa does not become stable at 1273 K.
$
 PAR  L(LIQUID,AL,C,NI;0),,             +100000;,,                    N 14Wan !
 PAR  L(LIQUID,AL,C,NI;1),,             +ZERO;,,                      N 14Wan !
 PAR  L(LIQUID,AL,C,NI;2),,             -50000;,,                     N 14Wan !
$
 PAR  G(KAPPA_E21,AL:NI:C),,            +GHSERAL+3*GHSERNI+GHSERCC
             -141000;,,                                               N 04Oht !
$ ------------------------------------------------------------------------------
$ Co-Cr-C
$
$ B. Kaplan, A. Markstrom, A. Blomqvist, S. Norgren, M. Selleby,
$ Calphad, 46, 226-36(2014).
$
$ Checked against paper, author's tdb and CoCrC-14Kap-orig.tdb.
$
$ Cr-C is changed from 92Lee to 12Khv1. This only concerns the liquid.
$ The G(FCC_A1,CR:C) parameter is taken from 92Lee instead of 04Bra.
$ This makes the fcc and liquid slightly less stable.
$
$ Cementite is given a positive interaction to avoid stable cementite. The
$ size of the interaction is similar to that of M7C3 and M23C6, but
$ without a subregular term.
$
 PAR  L(LIQUID,C,CO,CR;0),,             -258600;,,                    N 14Kap !
 PAR  L(LIQUID,C,CO,CR;1),,             +8060;,,                      N 14Kap !
 PAR  L(LIQUID,C,CO,CR;2),,             +33500;,,                     N 14Kap !
$
 PAR  L(BCC_A2,CO,CR:C;0),,             +17208-13.519*T;,,            N 97Kus !
 PAR  L(BCC_A2,CO,CR:C;1),,             -5470;,,                      N 97Kus !
$
 PAR  L(A2_BCC,CO,CR:C;0),,             +17208-13.519*T;,,            N 97Kus !
 PAR  L(A2_BCC,CO,CR:C;1),,             -5470;,,                      N 97Kus !
$
 PAR  L(FCC_A1,CO,CR:C;0),,             +ZERO;,,                      N 14Kap !
 PAR  L(A1_FCC,CO,CR:C;0),,             +ZERO;,,                      N 14Kap !
 PAR  L(HCP_A3,CO,CR:C;0),,             -6436;,,                      N 97Kus !
$
 PAR  G(M23C6_D84,CO:CR:C),,            +0.869565*GCOM23C6
             +0.130435*GCRM23C6+0.113422*L0COCR23
             +0.083833*L1COCR23;,,                                    N 14Kap !
 PAR  G(M23C6_D84,CR:CO:C),,            +0.869565*GCRM23C6
             +0.130435*GCOM23C6+0.113422*L0COCR23
             -0.083833*L1COCR23;,,                                    N 14Kap !
 PAR  L(M23C6_D84,CO,CR:CO:C;0),,       +0.756144*L0COCR23
             +0.295881*L1COCR23;,,                                    N 14Kap !
 PAR  L(M23C6_D84,CO,CR:CR:C;0),,       +0.756144*L0COCR23
             -0.295881*L1COCR23;,,                                    N 14Kap !
 PAR  L(M23C6_D84,CO:CO,CR:C;0),,       +0.017013*L0COCR23
             +0.044382*L1COCR23;,,                                    N 14Kap !
 PAR  L(M23C6_D84,CR:CO,CR:C;0),,       +0.017013*L0COCR23
             -0.044382*L1COCR23;,,                                    N 14Kap !
 PAR  L(M23C6_D84,CO,CR:CO:C;1),,       +0.657516*L1COCR23;,,         N 14Kap !
 PAR  L(M23C6_D84,CO,CR:CR:C;1),,       +0.657516*L1COCR23;,,         N 14Kap !
 PAR  L(M23C6_D84,CO:CO,CR:C;1),,       +0.002219*L1COCR23;,,         N 14Kap !
 PAR  L(M23C6_D84,CR:CO,CR:C;1),,       +0.002219*L1COCR23;,,         N 14Kap !
$
 PAR  L(M7C3_D101,CO,CR:C;0),,          +339880-192*T;,,              N 14Kap !
 PAR  L(M7C3_D101,CO,CR:C;1),,          +230500-117*T;,,              N 14Kap !
$
 PAR  G(CR3C2_D510,CO,CR:C),,           -4.3*T;,,                     N 14Kap !
$
$ metastable
$
 PAR  L(CEMENTITE_D011,CO,CR:C;0),,     +160000-80*T;,,               N 17Hal3 !
$
 FUNCTION L0COCR23  298.15  +1822000-1282*T;                           6000 N !
 FUNCTION L1COCR23  298.15  +391000;                                   6000 N !
$ ------------------------------------------------------------------------------
$ Co-Cr-Fe
$
$ W.-M. Choi, Y.H. Jo, D.G. Kim, S.S. Sohn, S. Lee, B.-J. Lee,
$ Calphad, 66, 101624(2019).
$
$ Checked against paper and author's tdb.
$
$ In the paper the 8:4:18 model for sigma is used.
$
$ The sigma phase model is changed from 8:4:18 to 10:4:16.
$ Co-Fe from AFG 1987 is replaced by Ohnuma 2002.
$
$ There are some smaller shifts, mostly because of the narrower sigma field
$ in Co-Cr.
$
 PAR  L(LIQUID,CO,CR,FE;0),,            +ZERO;,,                      N 19Cho !
 PAR  L(FCC_A1,CO,CR,FE:VA;0),,         +3000;,,                      N 19Cho !
 PAR  L(BCC_A2,CO,CR,FE:VA;0),,         -1000;,,                      N 19Cho !
$
 PAR  G(SIGMA_D8B,CO:CR:FE),,           +0.3846*GSCOCRCO
             +0.6154*GSFECRFE;,,                                      N 20Hal1 !
 PAR  G(SIGMA_D8B,FE:CR:CO),,           +0.3846*GSFECRFE
             +0.6154*GSCOCRCO;,,                                      N 20Hal1 !
 PAR  L(SIGMA_D8B,CO,FE:CR:CO;0),,      -65000;,,                     N 20Hal1 !
 PAR  L(SIGMA_D8B,CO,FE:CR:CR;0),,      -65000;,,                     N 20Hal1 !
 PAR  L(SIGMA_D8B,CO,FE:CR:FE;0),,      -65000;,,                     N 20Hal1 !
$ ------------------------------------------------------------------------------
$ Co-Cr-Mn
$
$ B. Hallstedt, unpublished, 2020.
$
$ No ternary parameters.
$
$ This dataset is speculative since there are no experimental data to
$ compare with.
$
$ The sigma parameters are changed in a similar fashion to those in Co-Cr-Fe
$ by 19Cho.
$
$PAR  G(SIGMA_D8B,CO:CR:MN),,           +10*GFCCCO+4*GHSERCR
$            +16*GBCCMN;,,                                            N Lin !
$PAR  G(SIGMA_D8B,MN:CR:CO),,           +10*GFCCMN+4*GHSERCR
$            +16*GBCCCO;,,                                            N Lin !
$
 PAR  G(SIGMA_D8B,CO:CR:MN),,           +0.3846*GSCOCRCO
             +0.6154*GSMNCRMN;,,                                      N 20Hal1 !
 PAR  G(SIGMA_D8B,MN:CR:CO),,           +0.3846*GSMNCRMN
             +0.6154*GSCOCRCO;,,                                      N 20Hal1 !
 PAR  L(SIGMA_D8B,CO,MN:CR:CO;0),,      -65000;,,                     N 20Hal1 !
 PAR  L(SIGMA_D8B,CO,MN:CR:CR;0),,      -65000;,,                     N 20Hal1 !
 PAR  L(SIGMA_D8B,CO,MN:CR:MN;0),,      -65000;,,                     N 20Hal1 !
$
 PAR  G(HIGH_SIGMA,CO:CR:MN),,          +10*GFCCCO+4*GHSERCR
             +16*GBCCMN;,,                                            N Lin !
 PAR  G(HIGH_SIGMA,MN:CR:CO),,          +10*GFCCMN+4*GHSERCR
             +16*GBCCCO;,,                                            N Lin !
$ ------------------------------------------------------------------------------
$ Co-Cr-Ni
$
$ X.L. Liu, G. Lindwall, T. Gheno, Z.-K. Liu, Calphad, 52, 125-142(2016).
$
$ Checked against paper.
$
$ This dataset contains Cr-Ni from 16Tan instead of 92Lee. It also contains
$ a 10:4:16 model for sigma instead of 8:4:18.
$
$ Sigma and hcp interactions have been added to approximately reproduce the
$ isothermal section at 1073 K shown in S. Yang et al. 2012.
$
 PAR  L(LIQUID,CO,CR,NI;0),,            -16000;,,                     N 16Liu !
$
 PAR  L(FCC_A1,CO,CR,NI:VA;0),,         -40710+13.533*T;,,            N 16Liu !
 PAR  L(A1_FCC,CO,CR,NI:VA;0),,         -40710+13.533*T;,,            N 16Liu !
$
 PAR  L(BCC_A2,CO,CR,NI:VA;0),,         -60134+17.7*T;,,              N 16Liu !
 PAR  L(A2_BCC,CO,CR,NI:VA;0),,         -60134+17.7*T;,,              N 16Liu !
$
 PAR  L(HCP_A3,CO,CR,NI:VA;0),,         -10000;,,                     N 16Hal8 !
$
 PAR  G(SIGMA_D8B,CO:CR:NI),,           +10*GHSERCO+4*GHSERCR
             +16*GBCCNI;,,                                            N 16Liu !
 PAR  G(SIGMA_D8B,NI:CR:CO),,           +10*GHSERNI+4*GHSERCR
             +16*GBCCCO;,,                                            N 16Liu !
 PAR  L(SIGMA_D8B,CO,NI:CR:CR;0),,      -140000+100*T;,,              N 16Hal8 !
$
$ metastable
$
 PAR  G(HIGH_SIGMA,CO:CR:NI),,          +10*GHSERCO+4*GHSERCR
             +16*GBCCNI;,,                                            N 16Liu !
 PAR  G(HIGH_SIGMA,NI:CR:CO),,          +10*GHSERNI+4*GHSERCR
             +16*GBCCCO;,,                                            N 16Liu !
 PAR  L(HIGH_SIGMA,CO,NI:CR:CR;0),,     -140000+100*T;,,              N 16Hal8 !
$ ------------------------------------------------------------------------------
$ Co-Fe-C
$
$ A. Fernandez Guillermet, Z. Metallkd., 79, 317-29(1988).
$
$ Checked against paper.
$
$ Changed Co-Fe from 87Fer to 02Ohn.
$
 PAR  L(LIQUID,C,CO,FE;0),,             +11646-5.657*T;,,             N 88Fer1 !
$
 PAR  L(FCC_A1,CO,FE:C;0),,             +313;,,                       N 88Fer1 !
 PAR  L(FCC_A1,CO,FE:C;1),,             -1063;,,                      N 88Fer1 !
$
 PAR  L(A1_FCC,CO,FE:C;0),,             +313;,,                       N 88Fer1 !
 PAR  L(A1_FCC,CO,FE:C;1),,             -1063;,,                      N 88Fer1 !
$ ------------------------------------------------------------------------------
$ Co-Fe-Mn
$
$ W. Huang, Calphad, 14, 11-22(1990).
$
$ No ternary parameters.
$
$ The Co-Fe dataset from 87Fer2 is replaced with the dataset from 02Ohn.
$
$ Checked against paper and CoFeMn-90Hua-orig.tdb.
$
$ At high temperature the differences are small between this version and the
$ original version. At low temperature (673 K and lower) the appearance
$ of the B2 phase causes some differences. Even at 873 K where the B2
$ is present (in this dataset) differences are very small.
$ ------------------------------------------------------------------------------
$ Co-Fe-Ni
$
$ A. Fernandez Guillermet, Calphad, 13, 1-22(1989).
$
$ No ternary parameters.
$
$ The Co-Fe dataset from 87Fer2 is replaced with the dataset from 02Ohn and
$ the Fe-Ni dataset from 85Xin is replaced with the dataset from 03Dup.
$
$ Checked against paper and CoFeNi-89Fer-orig.tdb.
$
$ At high temperature the differences in fcc-bcc between the original and this
$ dataset are very small. The changes in the fcc liquidus surface are a bit
$ larger. No experimental ternary liquidus data are shown in 89Fer2.
$ At 873 K B2 ordering in the Co-Fe system has a small, but visible
$ influence on the phase diagram. At 773 K the influence is slightly larger,
$ but still close to the disordered state.
$ ------------------------------------------------------------------------------
$ Co-Mn-C
$
$ Not yet modelled.
$
$ ------------------------------------------------------------------------------
$ Co-Mn-Ni
$
$ B. Hallstedt, unpublished, 2016.
$
$ No ternary parameters.
$ ------------------------------------------------------------------------------
$ Co-Ni-C
$
$ A. Fernandez Guillermet, Z. Metallkd., 79, 524-36(1988).
$
$ Checked against paper and CoNiC-88Fer-orig.tdb.
$
$ Changed Ni-C from 87Gab to 06Hal.
$
 PAR  L(LIQUID,C,CO,NI;0),,             +50462-27.562*T;,,            N 88Fer2 !
$
 PAR  L(FCC_A1,CO,NI:C;0),,             +18289;,,                     N 88Fer2 !
 PAR  L(FCC_A1,CO,NI:C;1),,             -9924;,,                      N 88Fer2 !
$
 PAR  L(A1_FCC,CO,NI:C;0),,             +18289;,,                     N 88Fer2 !
 PAR  L(A1_FCC,CO,NI:C;1),,             -9924;,,                      N 88Fer2 !
$
 PAR  L(HCP_A3,CO,NI:C;0),,             +6000;,,                      N 88Fer2 !
$
$ Metastable
$
 PAR  L(BCC_A2,CO,NI:C;0),,             +6000;,,                      N 88Fer2 !
 PAR  L(A2_BCC,CO,NI:C;0),,             +6000;,,                      N 88Fer2 !
$ ------------------------------------------------------------------------------
$ Cr-Fe-C
$
$ A.V. Khvan, B. Hallstedt, C. Broeckmann, Calphad, 46, 24-33(2014).
$
 PAR  L(LIQUID,C,CR,FE;0),,             -528500;,,                    N 14Khv !
 PAR  L(LIQUID,C,CR,FE;1),,             +57150;,,                     N 14Khv !
 PAR  L(LIQUID,C,CR,FE;2),,             +62630;,,                     N 14Khv !
$
 PAR  L(BCC_A2,CR,FE:C;0),,             -1320000+667.7*T;,,           N 14Khv !
 PAR  BM(BCC_A2,CR,FE:C;0),,               -0.85;,,                   N 88And3 !
 PAR  TC(BCC_A2,CR,FE:C;0),,            +1650;,,                      N 88And3 !
 PAR  TC(BCC_A2,CR,FE:C;1),,             +550;,,                      N 88And3 !
$
 PAR  L(A2_BCC,CR,FE:C;0),,             -1320000+667.7*T;,,           N 14Khv !
 PAR  BM(A2_BCC,CR,FE:C;0),,               -0.85;,,                   N 88And3 !
 PAR  TC(A2_BCC,CR,FE:C;0),,            +1650;,,                      N 88And3 !
 PAR  TC(A2_BCC,CR,FE:C;1),,             +550;,,                      N 88And3 !
$
 PAR  L(FCC_A1,CR,FE:C;0),,             -69534+3.2353*T;,,            N 14Khv !
 PAR  L(A1_FCC,CR,FE:C;0),,             -69534+3.2353*T;,,            N 14Khv !
$
 PAR  L(CEMENTITE_D011,CR,FE:C;0),,     +14586-9.18*T;,,              N 14Khv !
$
 PAR  G(M23C6_D84,FE:CR:C),,            +0.130435*GCRM23C6
             +0.869565*GFEM23C6;,,                                    N 14Khv !
 PAR  G(M23C6_D84,CR:FE:C),,            +0.869565*GCRM23C6
             +0.130435*GFEM23C6;,,                                    N 14Khv !
 PAR  L(M23C6_D84,CR,FE:CR:C;0),,       +6609;,,                      N 14Khv !
 PAR  L(M23C6_D84,CR,FE:FE:C;0),,       +6609;,,                      N 14Khv !
 PAR  L(M23C6_D84,CR:CR,FE:C;0),,       +991;,,                       N 14Khv !
 PAR  L(M23C6_D84,FE:CR,FE:C;0),,       +991;,,                       N 14Khv !
 PAR  L(M23C6_D84,CR,FE:CR:C;1),,       -43600;,,                     N 14Khv !
 PAR  L(M23C6_D84,CR,FE:FE:C;1),,       -43600;,,                     N 14Khv !
 PAR  L(M23C6_D84,CR:CR,FE:C;1),,       -6540;,,                      N 14Khv !
 PAR  L(M23C6_D84,FE:CR,FE:C;1),,       -6540;,,                      N 14Khv !
$
 PAR  L(M7C3_D101,CR,FE:C;0),,          +81940-61.86*T;,,             N 14Khv !
 PAR  L(M7C3_D101,CR,FE:C;1),,          -7310;,,                      N 14Khv !
 PAR  L(M7C3_D101,CR,FE:C;2),,          +27050;,,                     N 14Khv !
$ ------------------------------------------------------------------------------
$ Cr-Fe-Mn
$
$ B.-J. Lee, Metall. Trans. A, 24A, 1919-33(1993).
$
$ Checked against paper.
$
$ Changed model for sigma and high-sigma from 8:4:18 to 10:4:16.
$ Ternary parameters were recalculated using the scheme in 93Lee3 with a
$ modified correction term; -135000 J for sigma and -140000 J for high-sigma
$ instead of -123570 J for both.
$ B. Hallstedt, Nov. 2016.
$
$ The sigma phase field is very close to that in 93Lee3, but the high-sigma
$ field extends less far into the ternary. There are no experimental data
$ to support one version or the other.
$
 PAR  L(LIQUID,CR,FE,MN;0),,            +2378;,,                      N 93Lee3 !
$
 PAR  L(FCC_A1,CR,FE,MN:VA;0),,         +6715-10.3933*T;,,            N 93Lee3 !
 PAR  L(A1_FCC,CR,FE,MN:VA;0),,         +6715-10.3933*T;,,            N 93Lee3 !
$
 PAR  L(BCC_A2,CR,FE,MN:VA;0),,         -5996;,,                      N 93Lee3 !
 PAR  L(A2_BCC,CR,FE,MN:VA;0),,         -5996;,,                      N 93Lee3 !
$
 PAR  G(SIGMA_D8B,FE:CR:MN),,           +10*GFCCFE+4*GHSERCR
             +16*GBCCMN-49718-2.446*T;,,                              N 16Hal6 !
 PAR  G(SIGMA_D8B,MN:CR:FE),,           +10*GFCCMN+4*GHSERCR
             +16*GHSERFE-113380-43.274*T;,,                           N 16Hal6 !
 PAR  L(SIGMA_D8B,FE:CR:CR,MN;0),,      -947617+762.6*T;,,            N 16Hal6 !
$
 PAR  G(HIGH_SIGMA,FE:CR:MN),,          +10*GFCCFE+4*GHSERCR
             +16*GBCCMN+9350-48.969*T;,,                              N 16Hal6 !
 PAR  G(HIGH_SIGMA,MN:CR:FE),,          +10*GFCCMN+4*GHSERCR
             +16*GHSERFE-81088-72.351*T;,,                            N 16Hal6 !
$
$ metastable
$
 PAR  L(HCP_A3,CR,FE,MN:VA;0),,         +34600;,,                     N 93Qiu !
$ ------------------------------------------------------------------------------
$ Cr-Fe-Ni
$
$ B.-J. Lee, J. Korean Inst. Met. Mater., 31, 480-89(1993).
$
$ Checked against paper (93Lee4 and 90Hil).
$
$ Cr-Ni is changed from 92Lee to 16Tan.
$
$ Sigma phase model is changed from 8:4:18 to 10:4:16.
$ Ni:Cr:Cr parameter adjusted for better fit in Cr-Fe-Ni.
$
$ Results are very similar to those of 93Lee4, including the 74 wt.% Fe
$ isopleth. There are small shifts in fcc, bcc, liquid and sigma phase
$ boundaries.
$
$ Fcc and bcc ordering is added; 4SL fcc and 2SL bcc with Va.
$ Fcc ordering was also added by P. Franke 2011 (based on Fe-Ni from 03Dup).
$
$ Ordering does not behave well at high temperature (similar to the
$ Fe-Mn-Ni system). At 1673 K L1_2 is stable as (Fe,Ni)3Cr, from around
$ Fe2NiCr to FeNi2Cr. The 823 K isothermal section is correctly reproduced
$ with no ordered phases. Results at 773 and 673 K are similar to the
$ the results P. Franke 2011. The high temperature problem was solved by
$ changing the UFFENI parameter in the Fe-Ni system.
$
 PAR  L(LIQUID,CR,FE,NI;0),,            +36583;,,                     N 93Lee1 !
 PAR  L(LIQUID,CR,FE,NI;1),,            +13254;,,                     N 93Lee1 !
 PAR  L(LIQUID,CR,FE,NI;2),,            -10018;,,                     N 93Lee1 !
$
 PAR  L(FCC_A1,CR,FE,NI:VA;0),,         +16580-9.7835*T;,,            N 93Lee1 !
 PAR  L(A1_FCC,CR,FE,NI:VA;0),,         +16580-9.7835*T;,,            N 93Lee1 !
$
 PAR  L(BCC_A2,CR,FE,NI:VA;0),,         -2673+2.04145*T;,,            N 93Lee1 !
 PAR  L(A2_BCC,CR,FE,NI:VA;0),,         -2673+2.04145*T;,,            N 93Lee1 !
$
 PAR  G(SIGMA_D8B,FE:CR:NI),,           +10*GFCCFE+4*GHSERCR
             +16*GBCCNI;,,                                            N Lin !
 PAR  G(SIGMA_D8B,NI:CR:FE),,           +10*GHSERNI+4*GHSERCR
             +16*GHSERFE;,,                                           N Lin !
$
$ metastable
$
 PAR  G(HIGH_SIGMA,FE:CR:NI),,          +10*GFCCFE+4*GHSERCR
             +16*GBCCNI;,,                                            N Lin !
 PAR  G(HIGH_SIGMA,NI:CR:FE),,          +10*GHSERNI+4*GHSERCR
             +16*GHSERFE;,,                                           N Lin !
$ ------------------------------------------------------------------------------
$ Cr-Mn-C
$
$ B.-J. Lee, Metall. Trans. A, 24A, 1017-25 (1993).
$
$ Checked against paper.
$
$ Cr-C modified by 12Khv.
$ Sigma and high-sigma changed from 8:4:18 to 10:4:16 in Cr-Mn.
$ New Mn-C from 10Dju.
$
$ The BCC_A2 interaction is the same as without C. This is either without
$ influence on anything or wrong. The same applies for FCC_A1, HCP_A3,
$ CBCC_A12 and CUB_A13.
$
$ The HCP_A3 interaction is necessary, but is now different from the one
$ without C.
$
 PAR  L(BCC_A2,CR,MN:C;0),,             -20328+18.7339*T;,,           N 93Lee2 !
 PAR  L(BCC_A2,CR,MN:C;1),,             -9162+4.4183*T;,,             N 93Lee2 !
$
 PAR  L(A2_BCC,CR,MN:C;0),,             -20328+18.7339*T;,,           N 93Lee2 !
 PAR  L(A2_BCC,CR,MN:C;1),,             -9162+4.4183*T;,,             N 93Lee2 !
$
 PAR  L(FCC_A1,CR,MN:C;0),,             -19088+17.5423*T;,,           N 93Lee2 !
 PAR  L(A1_FCC,CR,MN:C;0),,             -19088+17.5423*T;,,           N 93Lee2 !
$
 PAR  L(HCP_A3,CR,MN:C;0),,             +60000;,,                     N 93Lee2 !
$
 PAR  L(CBCC_A12,CR,MN:C;0),,           -38349+22.6925*T;,,           N 93Lee2 !
$PAR  L(CBCC_A12,CR,MN:C;0),,           -36796+20.385*T;,,            N 98Lee !
$
 PAR  L(CUB_A13,CR,MN:C;0),,            -31260+16.4919*T;,,           N 93Lee2 !
$
 PAR  L(CEMENTITE_D011,CR,MN:C),,       +9000;,,                      N 93Lee2 !
$
 PAR  G(M23C6_D84,CR:MN:C),,            +0.869565*GCRM23C6
             +0.130435*GMN23C6;,,                                     N 93Lee2 !
 PAR  G(M23C6_D84,MN:CR:C),,            +0.869565*GMN23C6
             +0.130435*GCRM23C6;,,                                    N 93Lee2 !
 PAR  L(M23C6_D84,CR,MN:CR:C;0),,       -173680+160*T;,,              N 93Lee2 !
 PAR  L(M23C6_D84,CR,MN:CR:C;1),,       -286614;,,                    N 93Lee2 !
 PAR  L(M23C6_D84,CR,MN:MN:C;0),,       -173680+160*T;,,              N 93Lee2 !
 PAR  L(M23C6_D84,CR,MN:MN:C;1),,       -286614;,,                    N 93Lee2 !
$
 PAR  L(M7C3_D101,CR,MN:C),,            +72737-56.4964*T;,,           N 93Lee2 !
$ ------------------------------------------------------------------------------
$ Cr-Mn-Ni
$
$ B. Hallstedt, unpublished, 2016.
$
$ Added ternary parameters to, very roughly, reproduce isothermal sections
$ at 1223 K from E.M. Slyusarenko et al., J. Alloys Compd. 1997 and at 923 K
$ from M. Majdic and K. Fritscher, Z. Werkstofftechnik, 1987.
$
$ The parameter L(FCC_4SL,CR,MN:*:*:*:VA) was given a positive value to
$ partially suppress an L1_2 field ((Cr,Mn)Ni3) in the Ni corner at 923 K.
$
 PAR  L(LIQUID,CR,MN,NI;0),,            +30000;,,                     N 16Hal7 !
$
 PAR  L(FCC_A1,CR,MN,NI:VA;0),,         +30000;,,                     N 16Hal7 !
 PAR  L(A1_FCC,CR,MN,NI:VA;0),,         +30000;,,                     N 16Hal7 !
$
 PAR  L(BCC_A2,CR,MN,NI:VA;0),,         +40000;,,                     N 16Hal7 !
 PAR  L(A2_BCC,CR,MN,NI:VA;0),,         +40000;,,                     N 16Hal7 !
$
 PAR  L(CBCC_A12,CR,MN,NI:VA;0),,       +60000;,,                     N 16Hal7 !
 PAR  L(CUB_A13,CR,MN,NI:VA;0),,        +40000;,,                     N 16Hal7 !
$
 PAR  G(SIGMA_D8B,MN:CR:NI),,           +10*GFCCMN+4*GHSERCR
             +16*GBCCNI;,,                                            N 16Hal7 !
 PAR  G(SIGMA_D8B,NI:CR:MN),,           +10*GHSERNI+4*GHSERCR
             +16*GBCCMN-190000;,,                                     N 16Hal7 !
$
 PAR  G(HIGH_SIGMA,MN:CR:NI),,          +10*GFCCMN+4*GHSERCR
             +16*GBCCNI;,,                                            N 16Hal7 !
 PAR  G(HIGH_SIGMA,NI:CR:MN),,          +10*GHSERNI+4*GHSERCR
             +16*GBCCMN-190000;,,                                     N 16Hal7 !
$
$ metastable
$
 PAR  L(HCP_A3,CR,MN,NI:VA;0),,         +30000;,,                     N 16Hal7 !
$ ------------------------------------------------------------------------------
$ Cr-Ni-C
$
$ B.-J. Lee, Calphad, 16, 121-49(1992).
$
$ Cr-C modified by 12Khv.
$ New Cr-Ni from 16Tan.
$ Ni-C modified by 06Hal1.
$ Cr-Ni-C modified by 06Hal2.
$
 PAR  L(FCC_A1,CR,NI:C;0),,             +ZERO;,,                      N 06Hal3 !
 PAR  TC(FCC_A1,CR,NI:C;0),,            -3605;,,                      N Null !
 PAR  BM(FCC_A1,CR,NI:C;0),,               -1.91;,,                   N Null !
$
 PAR  L(A1_FCC,CR,NI:C;0),,             +ZERO;,,                      N 06Hal3 !
 PAR  TC(A1_FCC,CR,NI:C;0),,            -3605;,,                      N Null !
 PAR  BM(A1_FCC,CR,NI:C;0),,               -1.91;,,                   N Null !
$
 PAR  TC(BCC_A2,CR,NI:C;0),,            +2373;,,                      N Null !
 PAR  TC(BCC_A2,CR,NI:C;1),,             +617;,,                      N Null !
 PAR  BM(BCC_A2,CR,NI:C;0),,               +4;,,                      N Null !
$
 PAR  TC(A2_BCC,CR,NI:C;0),,            +2373;,,                      N Null !
 PAR  TC(A2_BCC,CR,NI:C;1),,             +617;,,                      N Null !
 PAR  BM(A2_BCC,CR,NI:C;0),,               +4;,,                      N Null !
$
 PAR  G(M23C6_D84,CR:NI:C),,            +0.8695652*GCRM23C6
             +0.1304348*GNIM23C6;,,                                   N 92Lee !
 PAR  G(M23C6_D84,NI:CR:C),,            +0.8695652*GNIM23C6
             +0.1304348*GCRM23C6;,,                                   N 92Lee !
 PAR  L(M23C6_D84,CR,NI:CR:C;0),,       +ZERO;,,                      N 06Hal3 !
 PAR  L(M23C6_D84,CR,NI:NI:C;0),,       +ZERO;,,                      N 06Hal3 !
$
 PAR  L(M7C3_D101,CR,NI:C;0),,          +ZERO;,,                      N 06Hal3 !
$
$ Metastable
$
 PAR  L(CEMENTITE_D011,CR,NI:C;0),,     +27898;,,                     N Null !
$ ------------------------------------------------------------------------------
$ Fe-Mn-C
$
$ D. Djurovic, B. Hallstedt, J. von Appen, R. Dronskowski,
$ Calphad, 35, 479-91(2011).
$
 PAR  L(LIQUID,C,FE,MN;0),,             -71514-11.3063*T;,,           N 11Dju !
 PAR  L(LIQUID,C,FE,MN;1),,             +19817;,,                     N 11Dju !
 PAR  L(LIQUID,C,FE,MN;2),,             +27885;,,                     N 11Dju !
$
 PAR  L(FCC_A1,FE,MN:C;0),,             +20082-11.6312*T;,,           N 11Dju !
 PAR  L(A1_FCC,FE,MN:C;0),,             +20082-11.6312*T;,,           N 11Dju !
$
 PAR  L(HCP_A3,FE,MN:C;0),,             +21742-50.2703*T;,,           N 11Dju !
 PAR  L(HCP_A3,FE,MN:C;1),,             -32608;,,                     N 11Dju !
$
 PAR  L(CBCC_A12,FE,MN:C;0),,           -36732;,,                     N 11Dju !
 PAR  L(CUB_A13,FE,MN:C;0),,            -36732;,,                     N 11Dju !
$
 PAR  L(CEMENTITE_D011,FE,MN:C;0),,     -7715+1.3687*T;,,             N 11Dju !
 PAR  L(M5C2,FE,MN:C;0),,               +8743-15.1917*T;,,            N 11Dju !
 PAR  L(M7C3_D101,FE,MN:C;0),,          +20157-24.7104*T;,,           N 11Dju !
$
 PAR  G(M23C6_D84,FE:MN:C),,            +0.869565*GFEM23C6
             +0.130435*GMN23C6;,,                                     N 11Dju !
 PAR  G(M23C6_D84,MN:FE:C),,            +0.130435*GFEM23C6
             +0.869565*GMN23C6;,,                                     N 11Dju !
 PAR  L(M23C6_D84,FE,MN:FE,MN:C;0),,    -95000;,,                     N 11Dju !
$ ------------------------------------------------------------------------------
$ Fe-Mn-Ni
$
$ L. Zhang, Y. Du, H. Xu, S. Liu, Y. Liu, F. Zheng, N. Dupin, H. Zhou, C. Tang,
$ Int. J. Mater. Res., 100, 160-75(2009).
$
$ The only parameter coming from 09Zha1 is L(CUB_A13,FE,NI:VA;0). We refer to
$ 09Zha1 for comparison with their calculations. They used separate 2SL models
$ for L1_2 (MnNi3 and FeNi3) and L1_0 (MnNi). Here a 4SL fcc model is used.
$
$ This dataset nicely reproduces phase diagrams and experimental data shown in
$ 09Zha1 (as long as ordered fcc is excluded at high temperature), which
$ is not quite the case with TCFE8 or steel11h (SGTE).
$
$ Using option F for FCC_4SL.
$
$ The high temperature problem with FCC_4SL was solved by
$ changing the UFFENI parameter in the Fe-Ni system. It was then necessary
$ to add a ternary order parameter to avoid an L1_2 field at 873 K in the
$ Mn-rich corner.
$
$ Using ternary ordering energies reults in L1_0 and L1_2 extending
$ far into the ternary. When not using option F the extension is considerably
$ larger.
$
$ The problems described below have been solved (by changing UFFENI).
$
$ At high temperature (from below solidus up to quite far above liquidus)
$ L1_2 becomes stable as (Fe,Ni)3Mn from about Fe2.5Ni0.5Mn to FeNi2Mn.
$ This could be prevented by making FE:FE:MN:NI and NI:NI:FE:MN positive.
$ The same thing happens when no wildcards are used.
$
$ By adding positive values to the ternary compounds the L1_0 and L1_2 phases
$ near the Mn-Ni edge and, in particular at the Mn corner are stabilised at
$ low temperature.
$
$PAR  G(FCC_4SL,FE:FE:MN:NI:VA),,       +FFE2MNNI;,,                  N 16Hal1 !
$PAR  G(FCC_4SL,MN:MN:FE:NI:VA),,       +FFEMN2NI;,,                  N 16Hal1 !
$PAR  G(FCC_4SL,NI:NI:FE:MN:VA),,       +FFEMNNI2;,,                  N 16Hal1 !
$PAR  G(FCC_4SL,FE:FE:MN:NI:VA),,       +10*T;,,                      N 16Hal1 !
$PAR  G(FCC_4SL,MN:MN:FE:NI:VA),,       +ZERO;,,                      N 16Hal1 !
$PAR  G(FCC_4SL,NI:NI:FE:MN:VA),,       +10*T;,,                      N 16Hal1 !
 PAR  G(FCC_4SL,MN:MN:FE:NI:VA),,       -3000;,,                      N 16Hal1 !
$
 FUNCTION FFE2MNNI  298.15  +2*U1FFEMN+2*U1FFENI+U1FMNNI;              6000 N !
 FUNCTION FFEMN2NI  298.15  +2*U1FFEMN+U1FFENI+2*U1FMNNI;              6000 N !
 FUNCTION FFEMNNI2  298.15  +U1FFEMN+2*U1FFENI+2*U1FMNNI;              6000 N !
$ ------------------------------------------------------------------------------
$ Fe-Ni-C
$
$ A. Gabriel, P. Gustafson, I. Ansara, Calphad, 11, 203-18(1987).
$
$ Checked against paper. Wrong sign for L(BCC_A2,FE,NI:C;0) in paper.
$
$ The hcp interaction should probably not be the same as the fcc interaction.
$
$ New cementite in Fe-C from 10Hal.
$ Fe-Ni liquid modified by 93Lee1 and fcc ordering added by 03Dup.
$ Ni-C modified by 06Hal2.
$
 PAR  L(LIQUID,C,FE,NI;0),,             +122200-58.8*T;,,             N 87Gab !
 PAR  L(LIQUID,C,FE,NI;1),,             +92200-58.8*T;,,              N 87Gab !
 PAR  L(LIQUID,C,FE,NI;2),,             +152200-58.8*T;,,             N 87Gab !
$
 PAR  L(FCC_A1,FE,NI:C;0),,             +49074-7.32*T;,,              N 87Gab !
 PAR  L(FCC_A1,FE,NI:C;1),,             -25800;,,                     N 87Gab !
$
 PAR  L(A1_FCC,FE,NI:C;0),,             +49074-7.32*T;,,              N 87Gab !
 PAR  L(A1_FCC,FE,NI:C;1),,             -25800;,,                     N 87Gab !
$
 PAR  L(BCC_A2,FE,NI:C;0),,             -956.63-1.28726*T;,,          N 87Gab !
 PAR  L(BCC_A2,FE,NI:C;1),,             +1789.03-1.92912*T;,,         N 87Gab !
$
 PAR  L(A2_BCC,FE,NI:C;0),,             -956.63-1.28726*T;,,          N 87Gab !
 PAR  L(A2_BCC,FE,NI:C;1),,             +1789.03-1.92912*T;,,         N 87Gab !
$
 PAR  L(CEMENTITE_D011,FE,NI:C;0),,     +29400;,,                     N 87Gab !
$
$ Metastable
$
$PAR  L(HCP_A3,FE,NI:C;0),,             +49074-7.32*T;,,              N Same !
$PAR  L(HCP_A3,FE,NI:C;1),,             -25800;,,                     N Same !
$
 PAR  G(M23C6_D84,FE:NI:C),,            +0.869565*GFEM23C6
             +0.130435*GNIM23C6;,,                                    N 91Lee !
 PAR  G(M23C6_D84,NI:FE:C),,            +0.869565*GNIM23C6
             +0.130435*GFEM23C6;,,                                    N 91Lee !
 PAR  L(M23C6_D84,FE,NI:FE:C;0),,       +196000;,,                    N 91Lee !
 PAR  L(M23C6_D84,FE,NI:NI:C;0),,       +196000;,,                    N 91Lee !
$
 PAR  L(M7C3_D101,FE,NI:C;0),,          +68600;,,                     N 91Lee !
$ ------------------------------------------------------------------------------
$ Mn-Ni-C
$
$ Not yet modelled.
$
$ ------------------------------------------------------------------------------
$ Higher-order systems
$ ------------------------------------------------------------------------------
$ Al-Co-Cr-Fe
$
$ Not modelled.
$
$ Sigma interaction added according to the scheme from 19Cho.
$
 PAR  L(SIGMA_D8B,CO,FE:CR:AL;0),,      -65000;,,                     N 20Hal1 !
$ ------------------------------------------------------------------------------
$ Al-Co-Cr-Mn
$
$ Not modelled.
$
$ Sigma interaction added according to the scheme from 19Cho.
$
 PAR  L(SIGMA_D8B,CO,MN:CR:AL;0),,      -65000;,,                     N 20Hal1 !
